Repository: cnx-user-books/cnxbook-chemistry-of-electronic-materials

# Chemistry of Electronic Materials
_Chemistry of Electronic Materials_ is a book that was published on [cnx.org](https://cnx.org/).

An ebook can be downloaded [here](https://github.com/cnx-user-books/cnxbook-chemistry-of-electronic-materials/releases/latest), and the book can be viewed online [here](https://github.com/cnx-user-books/cnxbook-chemistry-of-electronic-materials/releases/latest).

File: modules/m25448/index.cnxml
<document xmlns="http://cnx.rice.edu/cnxml" xmlns:md="http://cnx.rice.edu/mdml">
  <title>Optical Issues in  Photolithography</title>
  <metadata>
  <md:content-id>m25448</md:content-id><md:title>Optical Issues in  Photolithography</md:title>
  <md:abstract/>
  <md:uuid>0661ebbe-52fb-48b1-a96a-0878fa6270ed</md:uuid>
</metadata>

<content>
    
    
    <note id="eip-595">This module was developed as part of the Rice University course CHEM-496: <emphasis effect="italics">Chemistry of Electronic Materials</emphasis>. This module was prepared with the assistance of Zane Ball. </note><section id="id1164127833566">
      <title>Introduction</title>
      <para id="id7171566"> Photolithography is one of the most important technology in the production of advanced integrated circuits. It is through photolithography that semiconductor surfaces are patterned and the circuits formed. In order to make extremely small features, on the order of the wavelength of the light, advanced optical techniques are used to transfer a pattern from a mask onto the surface. A polymeric film or <emphasis effect="italics">resist</emphasis>, is modified by the light and records the information in a process not dissimilar to ordinary photography. </para>
      <para id="id8033744">An illustration of the photolithographic process is shown in <link target-id=" id1164120248912"/>. The process follows the following basic steps: </para>
      <list id="id1164122397203" list-type="enumerated" number-style="arabic" class="stepwise"><item>The wafer is spin coated with resist to form a uniform ~1 µm thin film of resist on the surface.</item>
        <item>The wafer is exposed with ultraviolet light through a mask which contains the desired pattern. In the simplest processes the mask is simply placed over the wafer, but advanced sub-micron technologies require the pattern to imaged through a complex optical system.</item>
        <item>The photoresist is developed and the irradiated area is washed away (positive resist) or the unirradiated area is washed away (negative resist).</item>
        <item>Processing (etching, deposition etc.)</item>
        <item>Remaining resist is stripped.</item>
      </list>


        <figure id="id1164120248912"><media id="id1164120248912_media" alt="">
            <image mime-type="image/jpg" src="../../media/graphics1-50c2.jpg" id="id1164120248912__onlineimage" width="597" print-width="5.5in"/>
          </media>
        <caption>Steps in optical printing using photolithography. </caption></figure>

      <para id="id5927263"> In addition to being possibly the most important semiconductor process step, photolithography is also the most expensive technology in semiconductor manufacturing. This expense is the result of two considerations: </para>
      <list id="id6777965" list-type="enumerated" number-style="arabic"><item>The optics in photolithography tools are expensive where a single lens can cost a $1 million or more </item>
        <item>Each chip (often referred to as a "dye") must be exposed individually unlike other semiconductor processes such as CVD where an entire wafer can be processed at a time or oxidation processes where many wafers can be processed simultaneously.</item>
      </list>
      <para id="id1164134383290">This means that not only are photolithography machines the most expensive of semiconductor processing equipment, but more of them are needed in order to maintain throughput.</para>
    </section>
    <section id="id1164127757936">
      <title>Optical issues in photolithography</title>
      <section id="id2143150">
        <title>The critical dimension and depth of focus</title>
        <para id="id1164128584476"> A semiconductor process technology is often described by a characteristic length known as the critical dimension. The critical dimension (CD) is the smallest feature that needs to be patterned on the surface. The exact definition varies from process to process but is often the channel length of the smallest transistor (typical of a memory chip) or the width of the smallest metal interconnection line (logic chips). This critical dimension is defined by the photolithographic process and is perhaps the most important figure of merit in the manufacture of integrated circuits. Making the critical dimension smaller is the primary focus of improving semiconductor technology for the following reasons: </para>
        <list id="id7407593" list-type="enumerated" number-style="arabic"><item>Making the CD smaller dramatically increases the number of devices per unit area and this increase goes with the square of the CD (i.e., a reduction in CD by a factor of 2 generates 4 times the number of devices). </item>
          <item>Making the CD smaller of a device already in production will make a smaller chip. This means that the number of chips per wafer increases dramatically, and since costs generally scale with the number of wafers and not the number of chips to a wafer, costs are dramatically reduced. </item>
          <item>Smaller devices are faster.</item>
        </list>
        <para id="id8579081">Therefore, improvements in lithography technology translate directly into better, faster, more complex circuits at lower cost.</para>
        <para id="id1164134174656">Having established the importance of the critical dimension it is important to understand what features of a photolithography system impact. The theory behind projection lithography is very well known, dating from the original analysis of the microscope by Abbe. It is, in fact, the Abbe sine condition that dictates the critical dimension: </para>
        
        <equation id="eip-429"><media id="id4996853_media" alt="">
              <image mime-type="image/jpg" src="../../media/graphics2-c347.jpg" id="id4996853__onlineimage" width="199" print-width="1.5in"/>
            </media></equation><para id="id7943739">where the two expressions refer to the limit of a purely coherent illuminating source and purely incoherent source respectively, and λ is the vacuum wavelength of the illuminating light source, <emphasis effect="italics">n</emphasis> the index of refraction of the objective lens, and <emphasis effect="italics">Θ</emphasis><emphasis effect="italics"/> refers to the angle between the axis of the lens and the line from the back focal point to the aperture of the entrance of the lens. The quantity in the denominator, <emphasis effect="italics">n</emphasis>sin(<emphasis effect="italics">Θ</emphasis><emphasis effect="italics"/>) is referred to as the numerical aperture<emphasis effect="italics"/> or NA. As the degree of coherence can be adjusted in a lithography system, the critical dimension is usually written more generally as:</para>
        
        <equation id="eip-853"><media id="id1164127723168_media" alt="">
            <image mime-type="image/jpg" src="../../media/graphics3-1b6c.jpg" id="id1164127723168__onlineimage" width="114" print-width="1in"/>
          </media></equation><para id="id1164126800927">From this equation, we begin to see what can be done to reduce the critical dimension of a lithography system:</para>
        <list id="id1164127726648" list-type="enumerated" number-style="arabic"><item>Change the wavelength of the source. </item>
          <item>Increase the numerical aperture (NA). </item>
          <item>Reduce <emphasis effect="italics">k</emphasis><emphasis effect="italics"><sub>1</sub></emphasis>. </item>
        </list>
        <para id="id8726724"> Before we discuss how this is accomplished, we must consider one other key quantity, the depth of focus or DOF. The depth of focus is the length along the axis in which a sharp image exists. Naturally a large DOF is desirable for ease of alignment, since the entire dye must with lie within this region. In reality, however, the more meaningful constraint is that the DOF must be thicker than the resist layer so that the entire volume of resist is exposed and can be developed. Also, if the surface morphology of the device dictates that the resist to be exposed is not planar, then the DOF must be large enough so that all features are properly illuminated. Current resists must be 1 µm in thickness in order to have the necessary etch resistance, so this can be considered a minimum value for an acceptable DOF. The depth of focus can also be expressed as a function of numerical aperture and wavelength:</para>
        
        <equation id="eip-864"><media id="id1164129034985_media" alt="">
            <image mime-type="image/jpg" src="../../media/graphics4-e0d1.jpg" id="id1164129034985__onlineimage" width="144" print-width="1.25in"/>
          </media></equation><para id="id1164127508263">If we desire to minimize the critical dimension simply by making optics of large numerical aperture that we will simultaneously reduce the depth of focus and at a much faster rate owing to the dependence on the square of the numerical aperture.</para>
        <para id="id5971863">These two quantities, DOF and CD, provide the direction in lithography and semiconductor processing as a whole. For example, a design with an improved surface planarity or a new resist that is effective at smaller thicknesses would allow for a smaller depth of focus which would in turn allow for a larger numerical aperture implying a smaller critical dimension. The resist, the source wavelength, and the optical delivery system all affect the critical dimension and that further refinements require a multifaceted approach to improving lithography systems. What also must be realized is that, as far as the optical system is concerned, virtually all that can be done with conventional optics has been done and that fundamental restraints on <emphasis effect="italics">k</emphasis><emphasis effect="italics"><sub>1</sub></emphasis><emphasis effect="italics"/> have been reached. </para>
      </section>
      <section id="id1164120539371">
        <title>Wavefront engineering</title>
        <para id="id8081170">One way to get around the fundamental limitations of an imaging system illustrated in <link target-id="eip-429"/> is through one of a variety of techniques often termed <emphasis effect="italics">wavefront engineering.</emphasis> Here, not only is the amplitude mapped from the object plane to the image plane, but the phase structure of the light going through the mask is manipulated to improve the contrast and allow for effective values of <emphasis effect="italics">k</emphasis><emphasis effect="italics"><sub>1</sub></emphasis><emphasis effect="italics"/> lower than the theoretical minimum for uniform illumination. The most important example of these techniques is the phase shift mask or PSM. Here the mask consists of two types of areas, those that allow light to pass through unaffected and some regions where the amplitude of the light is unaffected but its phase is shifted. The resulting electric fields will then sum to zero in some places where use of an ordinary mask would have resulted in a positive intensity. 

</para>
        <para id="id2775357"> There are many problems with the practical introduction of various phase shifting techniques. Construction of masks with phase shifting elements (usually a thin layer of PMMA) is difficult and expensive. Mask damage, already a key problem in conventional production techniques, becomes an even greater issue as traditional mask repair techniques can no longer be used. Also identifying errors in a mask is made more difficult by the odd design.</para>
      </section>
      <section id="id1164122903735">
        <title>Interaction with resists</title>
        <para id="id1164119160017"> The ultimate resolution of a photolithographic process is not dependent on optics alone, but also on the interaction with the resist. One of the key concerns, particularly as wavelengths of sources become shorter, is the ability of the source light to penetrate the resist film. Many polymers absorb strongly in the UV which can limit the interaction to the surface. In such a case only a thin layer of the polymer is exposed and the pattern may not be fully uncovered during developing. One important property of resist is the presence of <emphasis effect="italics">saturable absorption</emphasis>.. Saturable absorbers are those absorption sites in the polymer that when excited to a higher state remain there for relatively long periods of time and do not continue to absorb into higher states. If only saturable absorption is present in a polymer film, then continued irradiation eventually leads to transparency as all absorption sites will be saturated. This allows light penetration through the resist film with full exposure to the substrate surface.</para>
        <para id="id1164121268456"> Full penetration of the film leads to a second problem, multiple reflection interference. This occurs when light which has penetrated the film to the substrate is then reflected back towards the surface. The result is a standing wave interference pattern which causes uneven exposure through the film. The problem becomes more severe as optical limits are approached where feature size is approximately equal to the wavelength of the light source meaning such standing waves are the same size as the irradiated features. In the most advanced lithography techniques such as 248 nm lithography with excimer lasers, a special anti-reflectance coating must be laid down before the resist is deposited. Development of an AR coating that has no adverse effects during the exposure and development process is difficult.</para>
        <para id="id1164134315515"> One completely new approach to photolithography resists are top-surface-imaged resists or TSI resists. These processes do not require light penetration through the whole volume of resist. In a TSI resist, a silyl amine is selectively in-diffused from the gas phase into a phenolic polymer in response to the laser irradiation. This diffusion process creates a silyl ether, and development takes place in the form of an oxygen plasma etch, sometimes termed 'dry developing'. Depth of focus limitations are thus avoided as exposure is necessary only at the surface of the resist layer, and the resolution of the etching process determines the final resist profile. Such a technique has tremendous advantages, particularly as source wavelengths become shorter and transparent polymers more rare. Such as resist has a clear optical advantage as well since the image need only be formed at the surface of the resist layer reducing the DOF needed to 100 nm or less, allowing for larger numerical aperture lithography systems with smaller critical dimensions. </para>
      </section>
      <section id="id4409390">
        <title>Light sources</title>
        <para id="id1164122978770"> Current photolithography techniques in production utilize ultraviolet lamps as the light source. In the most advanced production facilities, 0.35 µm mercury i-line technology is used. For the next generation of chips such as 64 Mbit DRAMS better performance is necessary and either i-line technology combined with PSM or a new light source is required. Certainly for the 256 Mbit generation using 0.25 µm technology, the i-line source is no longer adequate. The apparent successor is the 248 nm KrF laser, which entered the most advanced production facilities in the late 1990s. KrF technology is often referred to in the literature as Deep UV or DUV lithography. For further shrinkage to 0.18 µm technology, the ArF excimer laser at 193 nm will likely be used with the transition likely to take place in the first few years of the next decade. </para>
        <para id="id4081062"> At critical dimensions lower than 0.18 - 0.1 µm and below, a whole host of technological problems will need to be overcome in every stage of manufacturing including photolithography. One likely scheme for future lithography is to use X-rays where the wavelength of the light is so much smaller than the feature size such that proximity printing can be used. This is where the mask is placed close to the surface and an X-ray source is scanned across using no optics. Common X-ray sources for such techniques include synchrotron radiation and laser produced plasmas. It has also been widely suggested that the cost of implementing X-ray or other post-optical techniques together with the increased cost of every other manufacturing process step will make improvements beyond 0.1 µm cost prohibitive where benefits in increased circuit speed and density will be dwarfed by massive manufacturing cost. It is noted however that such predictions have been made in the past with regard to other technological barriers. </para>
      </section>
    </section>
    <section id="id2816751">
      <title>Bibliography</title>
      <list id="id1164127422460" list-type="bulleted">
        <item>M. Born and E. Wolf, <emphasis effect="italics">Principles of Optics 6th Edition</emphasis>, Pergamon Press, New York (1980). </item>
        <item>M. Nakase, <emphasis effect="italics">IEICE Trans. Electron.</emphasis>, 1993, <emphasis effect="bold">E76-C</emphasis>, 26. </item>
        <item>M. Rothschild, A. R. Forte, M. W. Horn, R. R. Kunz, S. C. Palmateer, and J. H. C. Sedlacek, <emphasis effect="italics">IEEE J. Selected Topics in Quantum Electronics</emphasis>, 1995, <emphasis effect="bold">1</emphasis>, 916. </item>
      </list>
    </section>
  </content>
</document>

File: modules/m25495/index.cnxml
<document xmlns="http://cnx.rice.edu/cnxml" xmlns:md="http://cnx.rice.edu/mdml">
  <title>Chemical Vapor Deposition</title>
  <metadata>
  <md:content-id>m25495</md:content-id><md:title>Chemical Vapor Deposition</md:title>
  <md:abstract/>
  <md:uuid>9bbbe39c-a840-4461-882c-e31f8a0125e6</md:uuid>
</metadata>

<content>
    <note id="eip-899">This module was developed as part of the Rice University course CHEM-496: <emphasis effect="italics">Chemistry of Electronic Materials</emphasis>. This module was prepared with the assistance of Scott Stokes. </note><section id="id1166487861141">
      <title>Introduction</title>
      <para id="id1166477974773"> Chemical vapor deposition (CVD) is a deposition process where chemical precursors are transported in the vapor phase to decompose on a heated substrate to form a film. The films may be epitaxial, polycrystalline or amorphous depending on the materials and reactor conditions. CVD has become the major method of film deposition for the semiconductor industry due to its high throughput, high purity, and low cost of operation. CVD is also commonly used in optoelectronics applications, optical coatings, and coatings of wear resistant parts.</para>
      <para id="id1166483635574"> CVD has many advantages over physical vapor deposition (PVD) processes such as molecular beam evaporation and sputtering. Firstly, the pressures used in CVD allow coating of three dimensional structures with large aspect ratios. Since evaporation processes are very directional, PVD processes are typically line of sight depositions that may not give complete coverage due to shadowing from tall structures. Secondly, high precursor flow rates in CVD give deposition rates several times higher than PVD. Also, the CVD reactor is relatively simple and can be scaled to fit several substrates. Ultra-high vacuum is not needed for CVD and changes or additions of precursors is an easy task. Furthermore, varying evaporation rates make stoichiometry hard to control in physical deposition. While for CVD stoichiometry is more easily controlled by monitoring flow rates of precursors. Other advantages of CVD include growth of high purity films and the ability to fabricate abrupt junctions.</para>
      <para id="id1166489159705"> There are, however, some disadvantages of CVD that make PVD more attractive for some applications. High deposition temperatures for some CVD processes (often greater than 600 °C) are often unsuitable for structures already fabricated on substrates. Although with some materials, use of plasma-enhanced CVD or metal-organic precursors may reduce deposition temperatures. Another disadvantage is that CVD precursors are often hazardous or toxic and the by-products of these precursors may also be toxic. Therefore extra steps have to be taken in the handling of the precursors and in the treatment of the reactor exhaust. Also, many precursors for CVD, especially the metal-organics, are relatively expensive. Finally, the CVD process contains a large number of parameters that must be accurately and reproducibly optimized to produce good films.</para>
    </section>
    <section id="id1166486003936">
      <title>Kinetics of CVD</title>
      <para id="id1166477724036">A normal CVD process involves complex flow dynamics since gases are flowing into the reactor, reacting, and then by-products are exhausted out of the reactor. The sequence of events during a CVD reaction are shown in <link target-id="id1166486120343"/> and as follows: </para>
      
      <list id="id1166490046122" mark-suffix=")" list-type="enumerated" number-style="arabic"><item>Precursor gases input into the chamber by pressurized gas lines. </item>
<item>Mass transport of precursors from the main flow region to the substrate through the boundary layer (<link target-id="id1166486120343"/>a);</item>
        <item>Adsorption of precursors on the substrate (normally heated) (<link target-id="id1166486120343"/>b). </item>
        <item>Chemical reaction on the surface (<link target-id="id1166486120343"/>c)</item>
        <item>Atoms diffuse on the surface to growth sites. </item>
        <item>Desorption of by-products of the reactions (<link target-id="id1166486120343"/>d). </item>
        <item>Mass transport of by-products to the main flow region (<link target-id="id1166486120343"/>e).</item>
      </list>
 

        <figure id="id1166486120343"><media id="id1166486120343_media" alt="">
            <image mime-type="image/jpg" src="../../media/graphics1-c863.jpg" id="id1166486120343__onlineimage" width="581" print-width="4in"/>
          </media>
        <caption>Sequence of events during CVD: (a) diffusion of reactants through boundary layer, (b) adsorption of reactants on substrate, (c) chemical reaction takes place, (d) desorption of adsorbed species, and (e) diffusion out of by-products through boundary layer. Adapted from H. O. Pierson, <emphasis effect="italics">Handbook of Chemical Vapor Deposition</emphasis>, Noyes Publications, Park Ridge (1992). </caption></figure>
 
      
      <section id="id1166488939159">
        <title>The boundary layer</title>
        <para id="id1166489191945">Gas flow in a CVD reactor is generally laminar, although in some cases heating of the chamber walls will create convection currents. The complete problem of gas flow through the system is too complex to be described here; however, assuming we have laminar flow (often a safe assumption) the gas velocity at the chamber walls will be zero. Between the wall (zero velocity) and the bulk gas velocity there is a boundary layer. The boundary layer thickness increases with lowered gas velocity and the distance from the tube inlet (<link target-id="id1166480378515"/>). Reactant gases flowing in the bulk must diffuse through the boundary layer to reach the substrate surface. Often, the susceptor is tilted to partially compensate for the increasing boundary-layer thickness and concentration profile.</para>
     

          <figure id="id1166480378515"><media id="id1166480378515_media" alt="">
              <image mime-type="image/jpg" src="../../media/graphics2-ca3e.jpg" id="id1166480378515__onlineimage" width="400" print-width="4in"/>
            </media>
          <caption>Development of boundary layer in a horizontal reactor. Adapted from G. B. Stringfellow, <emphasis effect="italics">Organometallic Vapor-Phase Epitaxy: Theory and Practice</emphasis>, Academic Press, New York (1994). </caption></figure>

        
      </section>
      <section id="id1166480591205">
        <title>Rate limiting steps</title>
        <para id="id1166489157662">During CVD the growth rate of the film is limited by either surface reaction kinetics, mass transport (diffusion) of precursors to the substrate, or the feed rate of the precursors. </para>
        <para id="id1166478607910">Surface reaction controls the rate when growth occurs at low temperatures (where the reaction occurs slowly) and also dominates at low pressures (where the boundary layer is thin and reactants easily diffuse to the surface), see <link target-id="id1166487866973"/>. Since reactants easily diffuse through the boundary layer, the amount of reactant at the surface is independent of reactor pressure. Therefore, it is the reactions and motions of the precursors adsorbed on the surface which will determine the overall growth rate of the film. A sign of surface reaction limited growth would be dependence of the growth rate on substrate orientation, since the orientation would certainly not affect the thermodynamics or mass transport of the system. </para>

   
          <figure id="id1166487866973"><media id="id1166487866973_media" alt="">
              <image mime-type="image/jpg" src="../../media/graphics3-d08d.jpg" id="id1166487866973__onlineimage" width="500" print-width="4in"/>
            </media>
          <caption>Surface reaction limited growth in CVD. Adapted from H. O. Pierson, <emphasis effect="italics">Handbook of Chemical Vapor Deposition</emphasis>, Noyes Publications, Park Ridge (1992).</caption></figure>

        
        <para id="id1166478775506">A deposition limited by mass transport is controlled by the diffusion of reactants through the boundary layer and diffusion of by-products out of the boundary layer. Mass transport limits reactions when the temperature and pressure are high. These conditions increases the thickness of the boundary layer and make it harder for gases to diffuse through (<link target-id="id1166488931500"/>). In addition, decomposition of the reactants is typically quicker since the substrate is at a higher temperature. When mass transport limits the growth, either increasing the gas velocity or rotating the substrate during growth will decrease the boundary layer and increase the growth rate. </para>
        <figure id="id1166488931500"><media id="id1166488931500_media" alt="">
            <image mime-type="image/jpg" src="../../media/graphics4-deca.jpg" id="id1166488931500__onlineimage" width="500" print-width="4in"/>
          </media>
        <caption>Mass transport limited growth in CVD. Adapted from H. O. Pierson, <emphasis effect="italics">Handbook of Chemical Vapor Deposition</emphasis>, Noyes Publications, Park Ridge (1992).</caption></figure>
        
        <para id="id1166486023089"> Feed rate limits the deposition when nearly all the reactant is consumed in the chamber. The feed rate is more important for a hot wall reactor since the heated walls will decompose a large amount of the precursor. Cold wall reactors tend to have higher deposition rates since the reactants are not depleted by the walls.</para>
        <para id="id1166477524506">A plot of growth rate versus temperature, known as an Arrhenius plot, can be used to determine the rate limiting step of a reaction (<link target-id="id1166489037094"/>). Mass transport limits reactions at high temperatures such that growth rate increases with partial pressures of reactants, but is constant with temperature. Surface reaction kinetics dominates at low temperatures where the growth rate increases with temperature, but is constant with pressures of reactants. Feed rate limited reactions are independent of temperature, since it is the rate of gas delivery that is limiting the reaction. The Arrhenius plot will show where the transition between the mass transport limited and the surface kinetics limited growth occurs in the temperature regime.</para>
        <figure id="id1166489037094"><media id="id1166489037094_media" alt="">
            <image mime-type="image/jpg" src="../../media/graphics5-176c.jpg" id="id1166489037094__onlineimage" width="500" print-width="4in"/>
          </media>
        <caption>Dependence of CVD deposition rate on temperature. Adapted from J. G. Eden, in <emphasis effect="italics">Thin Film Processes II</emphasis>, Eds. J. L. Vossen and W. Kern, Academic Press, New York (1991). </caption></figure>
        
        <para id="id1166474192881">Increases in reactant concentrations will to a point increase the deposition rate. However, at very high reactant concentrations, gas phase nucleation will occur and the growth rate will drop (<link target-id="id1166490159796"/>). Slow deposition in a CVD reactor can often be attributed to either gas phase nucleation, precursor depletion due to hot walls, thick boundary layer formation, low temperature, or low precursor vapor pressure. </para>
        <figure id="id1166490159796"><media id="id1166490159796_media" alt="">
            <image mime-type="image/jpg" src="../../media/graphics6-084b.jpg" id="id1166490159796__onlineimage" width="500" print-width="4in"/>
          </media>
        <caption>Demonstration of deposition rate on reactant concentration for CVD deposition. Adapted from J. G. Eden, in <emphasis effect="italics">Thin Film Processes II</emphasis>, Eds. J. L. Vossen and W. Kern, Academic Press, New York (1991). </caption></figure>
        
      </section>
    </section>
    <section id="id1166489014264">
      <title>CVD systems</title>
      <section id="id1166477553357">
        <title>Precursor delivery</title>
        <para id="id1166479726541">Flow of reactants into the reactor must be closely monitored to control stoichiometry and growth rate. Precursor delivery is very important since in many cases the flow rate can limit the deposition. For low vapor pressure solids, a carrier gas is passed over or through a bed of the heated solid to transport the vapor into the reactor. Gas flow lines are usually heated to reduce condensation of the vapor in the flow lines. In the case of gas precursors, mass flowmeters easily gauge and control the flow rates. Liquid precursors are normally heated in a bubbler to achieve a desired vapor pressure (<link target-id="id1166483869072"/>). </para>
    
         <figure id="id1166483869072"><media id="id1166483869072_media" alt="">
              <image mime-type="image/jpg" src="../../media/graphics7-1681.jpg" id="id1166483869072__onlineimage" width="400" print-width="3in"/>
            </media>
          <caption>Schematic representation of a bubbler for liquid precursors. </caption></figure>
 
        
        <para id="id1166479696027">An inert gas such as hydrogen is bubbled through the liquid and by calculating the vapor pressure of the reactant and monitoring the flow rate of the hydrogen, the flow rate of the precursor is controlled by using <link target-id="eip-631"/>, where Q<sub>MO</sub> is the flow rate of the metal-organic precursor, Q<sub>H2</sub> is the flow rate of hydrogen through the bubbler, P<sub>MO</sub> is the vapor pressure of the metal-organic at the bubbler temperature, and P<sub>B</sub> is the pressure of the bubbler. </para>
        
        <equation id="eip-631"><media id="id1166477569484_media" alt="">
            <image mime-type="image/jpg" src="../../media/graphics8-b689.jpg" id="id1166477569484__onlineimage" width="185" print-width="1.5in"/>
          </media>
        </equation>
        <para id="id1166477627220">Another method of introducing liquid precursors involves flash vaporization where the liquid is passed into a flask heated above the boiling point of the liquid. The gas vapor is then passed through heated lines to the CVD chamber. Often, a carrier gas is added to provide a fixed flow rate into the reactor. This method of precursor introduction is useful when the precursor will decompose if heated over time. A similar technique called spray pyrolysis introduces the precursors in the form of aerosol droplets. The droplets evaporate in the chamber from the heated gas above the substrate or heated chamber walls (<link target-id="id1166477884350"/>). Then the reaction proceeds as a normal CVD process.</para>
        <figure id="id1166477884350"><media id="id1166477884350_media" alt="">
            <image mime-type="image/jpg" src="../../media/graphics9-d348.jpg" id="id1166477884350__onlineimage" width="500" print-width="4in"/>
          </media>
        <caption>Schematic representation of a typical aerosol delivery system for CVD precursors. Adapted from T. T. Kodas and M. J. Hamton-Smith, <emphasis effect="italics">The Chemistry of Metal CVD</emphasis>, VCH, New York (1994).</caption></figure>
        
      </section>
      <section id="id1166485159408">
        <title>Thermal CVD reactors</title>
        <para id="id1166477372595"> In thermal CVD temperatures as high as 2000 °C may be needed to thermally decompose the precursors. Heating is normally accomplished by use of resistive heating, radio frequency (rf) induction heating, or radiant heating. There are two basic types of reactors for thermal CVD: the hot wall reactor and the cold wall reactor.</para>
        <para id="id1166483843963">A hot wall reactor is an isothermal furnace into which the substrates are placed. Hot wall reactors are typically very large and depositions are done on several substrates at once. Since the whole chamber is heated, precise temperature control can be achieved with correct furnace design. A disadvantage of the hot wall configuration is that deposition occurs on the walls of the chamber as well as on the substrate. As a consequence, hot wall reactors must be frequently cleaned to reduce flaking of particles from the walls which may contaminate the substrates. Furthermore, reactions in the heated gas and at the walls deplete the reactants and can result in feed rate limited growth. <link target-id="id1166489169305"/> shows a typical low pressure hot wall CVD reactor.</para>
        <figure id="id1166489169305"><media id="id1166489169305_media" alt="">
            <image mime-type="image/jpg" src="../../media/graphics10-7b2e.jpg" id="id1166489169305__onlineimage" width="500" print-width="4in"/>
          </media>
        <caption>Schematic of a typical low pressure hot wall CVD reactor used in coating silicon substrates. Adapted from H. O. Pierson, <emphasis effect="italics">Handbook of Chemical Vapor Deposition</emphasis>, Noyes Publications, Park Ridge (1992). </caption></figure>
        
        <para id="id1166480482079"> In a cold wall reactor only the substrate is heated, usually by induction or radiant heating. Since most CVD reactions are endothermic, deposition is preferentially on the area of highest temperature. As a result, deposition is only on the substrate and the cooler reactor walls stay clean. Cold wall CVD has two main advantages over the hot wall configuration. First, particulate contamination is reduced since there are no deposits formed on the walls of the reactor. Second, since decomposition only occurs on the substrate there is no depletion of source gases due to reaction on the walls. However, hot wall reactors tend to have higher throughput since the designs more easily accommodate multiple wafer configurations. </para>
        <para id="id1166486259407">The final issue in design of a thermal CVD reactor is the operating pressure. The pressure of the reactor has a large effect on the rate limiting step of the deposition. Atmospheric pressure reactors have a large boundary layer (<link target-id="id1166488931500"/>) and non-uniform diffusion of reactants through the boundary layer often results in non-uniform film compositions across the wafer. Conversely, low pressure reactors have a nearly non-existent boundary later and reactants easily diffuse to the substrate (<link target-id="id1166487866973"/>). However, the difficulty in maintaining a uniform temperature profile across the wafer can result in thickness non-uniformities since the deposition rate in low pressure reactors is strongly temperature dependent. Careful studies of the flow dynamics and temperature profiles of CVD reactors are always carried out in order to achieve uniform material depositions.</para>
      </section>
      <section id="id1166490127396">
        <title>Plasma-enhanced CVD</title>
        <para id="id1166488764236"> Plasmas are generated for a variety of thin film processes including sputtering, etching, ashing, and plasma-enhanced CVD. Plasma-enhanced CVD (PECVD), sometimes called plasma-assisted (PACVD), has the advantage that plasma activated reactions occur at much lower temperatures compared to those in thermal CVD. For example, the thermal CVD of silicon nitride occurs between 700 - 900 °C, the equivalent PECVD process is accomplished between 250 - 350 °C.</para>
        <para id="id1166479686194"> A plasma is a partially ionized gas consisting of electrons and ions. Typical ionization fractions of 10<sup>-5</sup> to 10<sup>-1</sup> are encountered in process reactors. Plasmas are electrically conductive with the primary charge carriers being the electrons. The light mass of the electron allows it to respond much more quickly to changes in the field than the heavier ions. Most plasmas used for PECVD are generated using a rf electric field. In the high frequency electric field, the light electrons are quickly accelerated by the field but do not increase the temperature of the plasma because of their low mass. The heavy ions cannot respond to the quick changes in direction and therefore their temperature stays low. Electron energies in the plasma have a Maxwellian distribution in the 0.1 – 20 eV range. These energies are sufficiently high to excite molecules or break chemical bonds in collisions between electrons and gas molecules. The high energy electrons inelastically collide with gas molecules resulting in excitation or ionization. The reactive species generated by the collisions do not have the energy barriers to reactions that the parent precursors do. Therefore, the reactive ions are able to form films at temperatures much lower than those required for thermal CVD.</para>
        <para id="id1166478621007">The general reaction sequence for PECVD is shown in <link target-id="id1166479711332"/>. In addition to the processes that occur in thermal CVD, reactive species resulting from electron dissociation of parent molecules also diffuse to the surface. The reactive species have lower activation energies for chemical reactions and usually have higher sticking coefficients to the substrate. Therefore, the PECVD reaction is dominated by the reactive species on the surface and not any of the the parent precursor molecules that also diffuse to the surface. </para>
        <figure id="id1166479711332"><media id="id1166479711332_media" alt="">
            <image mime-type="image/jpg" src="../../media/graphics11-a20f.jpg" id="id1166479711332__onlineimage" width="500" print-width="4in"/>
          </media>
        <caption>Reaction sequence in PECVD. Adapted from M. Konuma, <emphasis effect="italics">Film Deposition by Plasma Techniques</emphasis>, Springer-Verlag, New York (1992).</caption></figure>
        
        <para id="id1166486168735">A basic PECVD reactor is shown in <link target-id="id1166478449802"/>. The wafer chuck acts as the lower electrode and is normally placed at ground potential. Gases are either introduced radially at the edges of the reactor and pumped out from the center, or gases can be introduced from the center and pumped at the edges as shown in <link target-id="id1166478449802"/>. The magnetic drive allows rotation of the wafers during processing to randomize substrate position. Some newer reactors introduce the gases through holes drilled in the upper electrode. This method of gas introduction gives a more uniform plasma distribution. </para>
        <figure id="id1166478449802"><media id="id1166478449802_media" alt="">
            <image mime-type="image/jpg" src="../../media/graphics12-5f04.jpg" id="id1166478449802__onlineimage" width="500" print-width="4in"/>
          </media>
        <caption>Schematic representation of a radial flow PECVD reactor. Adapted from H. O. Pierson, <emphasis effect="italics">Handbook of Chemical Vapor Deposition</emphasis>, Noyes Publications, Park Ridge (1992).</caption></figure>
        
        <para id="id1166488698447"> Plasma CVD has numerous advantages over thermal CVD. Obviously the reduced deposition temperature is a bonus for the semiconductor industry which must worry about dopant diffusion and metal interconnects melting at the temperatures required for thermal CVD. Also, the low pressures (between 0.1 - 10 Torr) required for sustaining a plasma result in surface kinetics controlling the reaction and therefore greater film uniformity. A disadvantage of plasma CVD is that it is often difficult to control stoichiometry due to variations in bond strengths of various precursors. For example, PECVD films of silicon nitride tend to be silicon rich because of the relative bond strength of N<sub>2</sub> relative to the Si-H bond. Additionally, some films may be easily damaged by ion bombardment from the plasma.</para>
      </section>
      <section id="id1166488672833">
        <title>Photochemical CVD</title>
        <para id="id1166480537643">Photochemical CVD uses the energy of photons to initiate the chemical reactions. Photodissociation of the chemical precursor involves the absorption of one or more photons resulting in the breaking of a chemical bond. The most common precursors for photo-assisted deposition are the hydrides, carbonyls, and the alkyls. The dissociation of dimethylzinc by <link target-id="eip-448"/>, a photon creates a zinc radical and a methyl radical (<sup>.</sup>CH<sub>3</sub>) that will react with hydrogen in the reactor to produce methane. </para>
        
        <equation id="eip-448"><media id="id1166486040539_media" alt="">
            <image mime-type="image/jpg" src="../../media/graphics13-05b9.jpg" id="id1166486040539__onlineimage" width="320" print-width="2.5in"/>
          </media></equation><para id="id1166489159445">Like several metal-organics, dimethylzinc is dissociated by the absorption of only one UV photon. However, some precursors require absorption of more than one photon to completely dissociate. There are two basic configurations for photochemical CVD. The first method uses a laser primarily as a localized heat source. The second method uses high energy photons to decompose the reactants on or near the growth surface.</para>
        <para id="id1166483879221"> In thermal laser CVD, sometimes referred to as laser pyrolysis, the laser is used to heat a substrate that absorbs the laser photons. Laser heating of substrates is a very localized process and deposition occurs selectively on the illuminated portions of the substrates. Except for the method of heating, laser CVD is identical to thermal CVD. The laser CVD method has the potential to be used for direct writing of features with relatively high resolution. The lateral extent of film growth when the substrate is illuminated by a laser is determined not only by the spot size of the laser, but by the thermal conductivity of the substrate. A variation of laser pyrolysis uses a laser to heat the gas molecules such that they are fragmented by thermal processes.</para>
        <para id="id1166477369855">Photochemical effects can be induced by a laser if the precursor molecules absorb at the laser wavelength. UV photons have sufficient energy to break the bonds in the precursor chemicals. Laser-assisted CVD (LACVD) uses a laser, usually an eximer laser, to provide the high energy photons needed to break the bonds in the precursor molecules. <link target-id="id1166490143408"/> shows two geometries for LACVD. For the perpendicular illumination the photochemical effects generally occur in the adsorbed adlayer on the substrate. Perpendicular irradiation is often done using a UV lamp instead of a laser so that unwanted substrate heating is not produced by the light source. The parallel illumination configuration has the benefit that reaction by-products are produced further from the growth surface and have less chance of being incorporated into the growing film. The main benefit of LACVD is that nearly no heat is required for deposition of high quality films.</para>
  
    
          <figure id="id1166490143408"><media id="id1166490143408_media" alt="">
              <image mime-type="image/jpg" src="../../media/graphics14-560b.jpg" id="id1166490143408__onlineimage" width="400" print-width="3in"/>
            </media>
          <caption>Parallel (a) and perpendicular (b) irradiation in laser CVD. Adapted from J. G. Eden, in <emphasis effect="italics">Thin Film Processes II</emphasis>, Eds. J. L. Vossen and W. Kern, Academic Press, New York (1991). </caption></figure>
   
        
        <para id="id1166490080477"> An application of laser photolysis is photonucleation. Photonucleation is the process by which a chemisorbed adlayer of metal precursors is photolyzed by the laser to create a nucleation site for further growth. Photonucleation is useful in promoting growth on substrates that have small sticking coefficients for gas phase metal atoms. By beginning the nucleation process with photonucleation the natural barrier to surface nucleation on the substrate is overcome. </para>
      </section>
    </section>
    <section id="id1166486002433">
      <title>Bibliography</title>
      <list id="id1166480418318" list-type="bulleted">
        <item>J. G. Eden, in <emphasis effect="italics">Thin Film Processes II</emphasis>, Eds. J. L. Vossen and W. Kern, Academic Press, New York (1991). </item>
        <item>T. T. Kodas and M. J. Hamton-Smith, <emphasis effect="italics">The Chemistry of Metal CVD</emphasis>, VCH, New York (1994).</item>
        <item>M. Konuma, <emphasis effect="italics">Film Deposition by Plasma Techniques</emphasis>, Springer-Verlag, New York (1992).</item>
        <item>H. O. Pierson, <emphasis effect="italics">Handbook of Chemical Vapor Deposition</emphasis>, Noyes Publications, Park Ridge (1992). </item>
        <item>R. Reif and W. Kern, in <emphasis effect="italics">Thin Film Processes II</emphasis>, Eds. J. L. Vossen and W. Kern, Academic Press, New York (1991). </item>
        <item>G. B. Stringfellow, <emphasis effect="italics">Organometallic Vapor-Phase Epitaxy: Theory and Practice</emphasis>, Academic Press, New York (1994).</item>
      </list>
    </section>
  </content>
</document>
