Repository: cnx-user-books/cnxbook-chemistry-of-electronic-materials

# Chemistry of Electronic Materials
_Chemistry of Electronic Materials_ is a book that was published on [cnx.org](https://cnx.org/).

An ebook can be downloaded [here](https://github.com/cnx-user-books/cnxbook-chemistry-of-electronic-materials/releases/latest), and the book can be viewed online [here](https://github.com/cnx-user-books/cnxbook-chemistry-of-electronic-materials/releases/latest).

File: modules/m25525/index.cnxml
<document xmlns="http://cnx.rice.edu/cnxml" xmlns:md="http://cnx.rice.edu/mdml">
  <title>Composition and Photochemical Mechanisms of Photoresists</title>
  <metadata>
  <md:content-id>m25525</md:content-id><md:title>Composition and Photochemical Mechanisms of Photoresists</md:title>
  <md:abstract/>
  <md:uuid>2997481b-ecd7-4e38-9465-677d8adbe0ad</md:uuid>
</metadata>

<content>
    
    <note id="eip-224">This module was developed as part of the Rice University course CHEM-496: <emphasis effect="italics">Chemistry of Electronic Materials</emphasis>. This module was prepared with the assistance of Angela Cindy Wei. </note><section id="id1167890474740">
      <title>Photolithography</title>
      <para id="id2292114">In photolithography, a pattern may be transferred onto a photoresist film by exposing the photoresist to light through a mask of the pattern. In the semiconductor industry, the photolithographic procedure includes the following steps as illustrated in <link target-id="id2243081 "/>: coating a base material with photoresist, exposing the resist through a mask to light, developing the resist, etching the exposed areas of the base, and stripping the remaining resist off. </para>
      <figure id="id2243081"><media id="id2243081_media" alt="">
          <image mime-type="image/jpg" src="../../media/graphics1-b9a0.jpg" id="id2243081__onlineimage" width="600" print-width="5.5in"/>
        </media>
      <caption>Steps in optical printing using photolithography. </caption></figure>
      
      <para id="id1167903534233">Upon exposure to light, the photoresist may become more or less soluble depending on the chemical properties of the particular resist material. The photochemical reactions include chain scission, cross-linking, and the rearrangement of molecules. If the exposed areas of the photoresist become more soluble, then it is a positive resist; conversely, if the exposed resist becomes less soluble, then it is a negative resist. In developing the photoresist, the more soluble material is removed leaving a positive or a negative image of the mask pattern. </para>
    </section>
    <section id="id1167889266411">
      <title>Photoresist</title>
      <para id="id1167894999086"> Photoresists were initially developed for the printing industry. In the 1920s, the application of photoresists spread to the printed circuit board industry. Photoresists for semiconductor use were first developed in the 1950s; Kodak developed commercial negative photoresists and shortly after, Shipley developed a line of positive resists. Several other companies have entered the market since that time in hopes of manufacturing resist products which meet the increasing demands of the semiconductor industry: narrower line widths, fewer defects, and higher production rates. </para>
      <section id="id1167895960067">
        <title>Photoresist composition</title>
        <para id="id6688222"> Several functional requirements must be met for a photoresist to be used in the semiconductor industry. Photoresist polymers must be soluble for easy deposition onto a substrate by spin-coating. Good photoresist-substrate adhesion properties are required to minimize undercutting, to maintain edge acuity, and to control the feature sizes. The photoresist must be chemically resistant to whichever etchants are to be used. Sensitivity of the photoresist to a particular light source is essential to the functionality of a photoresist. The speed at which chemical changes occur in a photoresist is its contrast. The contrast of a resist is dependent on the molecular weight distribution of the polymers: a broad molecular weight distribution results in a low contrast resist. High contrast resists produce higher resolution images.</para>
        <para id="id1167889157271"> The four basic components of a photoresist are the polymer, the solvent, sensitizers, and other additives. The role of the polymer is to either polymerize or photosolubilize when exposed to light. Solvents allow the photoresist to be applied by spin-coating. The sensitizers control the photochemical reactions and additives may be used to facilitate processing or to enhance material properties. Photochemical changes to polymers are essential to the functionality of a photoresist. Polymers are composed primarily of carbon, hydrogen, and oxygen-based molecules arranged in a repeated pattern. Negative photoresists are based on polyisopreme polymers; negative resist polymers are not chemically bonded to each other, but upon exposure to light, the polymers crosslink, or polymerize. Positive photoresists are formulated from phenol-formaldehyde novolak resins; the positive resist polymers are relatively insoluble, but upon exposure to light, the polymers undergo photosolubilization. </para>
        <para id="id1167903503441"> Solvents are required to make the photoresist a liquid, which allows the resist to be spun onto a substrate. The solvents used in negative photoresists are non-polar organic solvents such as toluene, xylene, and halogenated aliphatic hydrocarbons. In positive resists, a variety of organic solvents such as ethyl cellosolve acetate, ethoxyethyl acetate, diglyme, or cyclohexanone may be used.</para>
        <para id="id1167889292438"> Photosensitizers are used to control or cause polymer reactions resulting in the photosolubilization or crosslinking of the polymer. The sensitizers may also be used to broaden or narrow the wavelength response of the photoresist. Bisazide sensitizers are used in negative photoresists while positive photoresists utilize diazonaphthoquinones. One measure of photosensitizers is their quantum efficiencies, the fraction of photons which result in photochemical reactions; the quantum efficiency of positive diazonaphthoquinone photoresist sensitizers has been measured to be 0.2 - 0.3 and the quantum efficiency of negative bis-arylazide sensitizers is in the range of 0.5 - 1.0.</para>
        <para id="id1167896691617"> Additives are also introduced into photoresists depending on the specific needs of the application. Additives may be used to increase photon absorption or to control light within the resist film. Adhesion promoters such as hexamethyldisilazane and additives to improve substrate coating are also commonly used.</para>
      </section>
      <section id="id7339960">
        <title>Negative photoresist chemistry</title>
        <para id="id2550673"> The matrix resin material used in the formulation of these (negative) resists is a synthetic rubber obtained by a Ziegler-Natta polymerization of isoprene which results in the formation of poly(cis-isoprene). Acid-catalyzation of poly(cis-isoprene) produces a partially cyclized polymer material; the cyclized polymer has a higher glass transition temperature, better structural properties, and higher density. On the average, microelectronic resist polyisoprenes contain 1-3 rings per cyclic unit, with 5-20% unreacted isoprene units remaining'. The resultant material is extremely soluble in non-polar, organic solvents including toluene, xylene, and halogenated aliphatic hydrocarbons.</para>
        <para id="id8204221"> The condensation of para-azidobenzaldehyde with a substituted cyclohexanone produces bis-arylazide sensitizers. To maximize the absorption of a particular light source, the absorbance spectrum of the photoresist may be shifted by making structural modifications to the sensitizers; for example, by using substituted benzaldehydes, the absorption peak may be shifted to longer wavelengths. A typical bisazide-cyclized polyisoprene photoresist formulation may contain 97 parts cyclized polyisoprene to 3 parts bisazide in a (10 wt%) xylene solvent.</para>
        <para id="id8082534">All negative photoresists function by cross-linking a chemically reactive polymer via a photosensitive agent that initiates the chemical cross-linking reaction. In the bisazide-cyclized polyisoprene resists, the absorption of photons by the photosensitive bisazide in the photoresist results in an insoluble crosslinked polymer. Upon exposure to light, the bisazide sensitizers decompose into nitrogen and highly reactive chemical intermediates, called nitrenes <link target-id="eip-513"/>. The nitrines react to produce polymer linkages and three-dimensional cross-linked structures that are less soluble in the developer solution.</para><equation id="eip-513"><media id="id2068553_media" alt="">
              <image mime-type="image/jpg" src="../../media/graphics2-a7c9.jpg" id="id2068553__onlineimage" width="400" print-width="4in"/>
            </media></equation>
        
      </section>
      <section id="id1167895806586">
        <title>Positive photoresist chemistry</title>
        <para id="id1167897048093"> Positive photoresist materials originally developed for the printing industry have found use in the semiconductor industry. The commonly used novolac resins (phenol-formaldehyde copolymer) and (photosensitive) diazoquinone both were products of the printing industry. </para>
        <para id="id1167890153018">The novolak resin is a copolymer of a phenol and formaldehyde (<link target-id="id7861185"/>). Novolak resins are soluble in common organic solvents (including ethyl cellosolve acetate and diglyme) and aqueous base solutions. Commercial resists usually contain meta-cresol resins formed by the acid-catalyzed condensation of meta-cresol and formaldehyde. </para>
        <figure id="id7861185"><media id="id7861185_media" alt="">
            <image mime-type="image/jpg" src="../../media/graphics3-5040.jpg" id="id7861185__onlineimage" width="300" print-width="2.25in"/>
          </media>
        <caption>Structure of a novolak resin. </caption></figure>
        
        <para id="id1167903521326"> The positive photoresist sensitizers are substituted diazonaphthoquinones. The choice of substituents affects the solubility and the absorption characteristics of the sensitizers. Common substituents are aryl sulfonates. The diazoquinones are formed by a reaction of diazonaphthoquinone sulfonyl chloride with an alcohol to form sulfonate ester; the sensitizers are then incorporated into the resist via a carrier or bonded to the resin. The sensitizer acts as a dissolution inhibitor for the novalac resin and is base-insoluble. The positive photoresist is formulated from a novolac resin, a diazonaphthoquinone sensitizer, and additives dissolved in a 20 - 40 wt% organic solvent. In a typical resist, up to 40 wt% of the resist may be the sensitizer. </para>
        <para id="id5530181">The photochemical reaction of quinonediazide is illustrated in <link target-id="eip-961"/>. Upon absorption of a photon, the quinonediazide decomposes through Wolff rearrangement, specifically a Sus reaction, and produces gaseous nitrogen as a by-product. In the presence of water, the decomposition product forms an indene carboxylic acid, which is base-soluble. However, the formation of acid may not be the reason for increased solubility; the release of nitrogen gas produces a porous structure through which the developer may readily diffuse, resulting in increased solubility. </para><equation id="eip-961"><media id="id2622348_media" alt="">
            <image mime-type="image/jpg" src="../../media/graphics4-1470.jpg" id="id2622348__onlineimage" width="400" print-width="3.5in"/>
          </media>
        </equation>
        
      </section>
      <section id="id2201581">
        <title>Image reversal</title>
        <para id="id1167897088084"> By introducing an additive to the novolac resins with diazonaphthaquiones sensitizers, the resultant photoresist may be used to form a negative image. A small amount of a basic additive such as monazoline, imidazole, and triethylamine is mixed into a positive novolac resist. Upon exposure to light, the diazonaphthaquiones sensitizer forms an indene carboxylic acid. During the subsequent baking process, the base catalyzes a thermal decarboxylation, resulting in a substituted indene that is insoluble in aqueous base. Then, the resist is flood exposed destroying the dissolution inhibitors remaining in the previously unexposed regions of the resist. The development of the photoresist in aqueous base results in a negative image of the mask.</para>
      </section>
    </section>
    <section id="id1167890518373">
      <title>Comparison of positive and negative photoresists</title>
      <para id="id1167894774982">Into the 1970s, negative photoresist processes dominated. The poor adhesion and the high cost of positive photoresists prevented its widespread use at the time. As device dimensions grew smaller, the advantages of positive photoresists, better resolution and pinhole protection, suited the changing demands of the semiconductor industry and in the 1980s the positive photoresists came into prominence. A comparison of negative and positive photoresists is given in <link target-id="id2321669"/>. </para>
   



        <figure id="id2321669"><media id="id2321669_media" alt="">
            <image mime-type="image/jpg" src="../../media/graphics5-ef04.jpg" id="id2321669__onlineimage" width="600" print-width="5in"/>
          </media>
        <caption>A comparison of negative and positive photoresists. </caption></figure>

      
      <para id="id1167895909625">The better resolution of positive resists over negative resists may be attributed to the swelling and image distortion of negative resists during development; this prevents the formation of sharp vertical walls of negative resist. Disadvantages of positive photoresists include a higher cost and lower sensitivity.</para>
      <para id="id8791914">Positive photoresists have become the industry choice over negative photoresists. Negative photoresists have much poorer resolution and the positive photoresists exhibit better etch resistance and better thermal stability. As optical masking processes are still preferred in the semiconductor industry, efforts to improve the processes are ongoing. Currently, researchers are studying various forms of chemical amplification to increase the photon absorption of photoresists.</para>
    </section>
    <section id="id1167903397674">
      <title>Bibliography</title>
      <list id="id1167891599533" list-type="bulleted"><item>W.M. Alvino, <emphasis effect="italics">Plastics For Electronics</emphasis>, McGraw-Hill, Inc, New York (1995).</item>
        <item>R. W. Blevins, R. C. Daly, and S. R. Turner, in <emphasis effect="italics">Encyclopedia of Polymer Science and Engineering</emphasis>, Ed. J. I. Krocehwitz, Wiley, New York (1985). </item>
        <item>M. J. Bowden, in <emphasis effect="italics">Materials for Microlithography: Radiation-Sensitive Polymers</emphasis>, Ed. L. F. Thompson, C. G. Willson, and J. M. J. Frechet, American Chemical Society Symposium Series No. 266, Washington, D.C. (1984). </item>
        <item>S. J. Moss and A. Ledwith, <emphasis effect="italics">The Chemistry of the Semiconductor Industry</emphasis>, Blackie &amp; Son Limited, Glasgow (1987).</item>
        <item>E. Reichmanis, F. M. Houlihan, O. Nalamasu, and T. X. Neenan, in <emphasis effect="italics">Polymers for Microelectronics</emphasis>, Ed. L. F. Thompson, C. G. Willson, and S. Tagawa, American Chemical Society Symposium Series, No. 537, Washington, D.C. (1994).</item>
      <item> P. van Zant, <emphasis effect="italics">Microchip Fabrication</emphasis>, 2nd ed., McGraw-Hill Publishing Company, New York (1990).</item>
<item>C. Grant Willson, in <emphasis effect="italics">Introduction to Microlithography</emphasis>, 2nd ed., Ed. L. F. Thompson, C. G. Willson, M. J. Bowden, American Chemical Society, Washington, D.C. (1983). </item></list>
      
      
      
    </section>
  </content>
</document>

File: modules/m25614/index.cnxml
<document xmlns="http://cnx.rice.edu/cnxml">
  <title>Mechanism of the Metal Organic Chemical Vapor Deposition of Gallium Arsenide</title>
  <metadata xmlns:md="http://cnx.rice.edu/mdml">
  <md:content-id>m25614</md:content-id>
  <md:title>Mechanism of the Metal Organic Chemical Vapor Deposition of Gallium Arsenide</md:title>
  <md:abstract/>
  <md:uuid>b85d06dc-cee8-46f6-8b18-50522f94f638</md:uuid>
</metadata>

<content>
    <section id="id1168214707994">
      <title>Introduction</title>
      <para id="id1168215850500">Preparation of epitaxial thin films of III-V (13-15) compound semiconductors (notably GaAs) for applications in advanced electronic devices became a realistic technology through the development of metal organic chemical vapor deposition (MOCVD) processes and techniques. The processes mainly involves the thermal decomposition of metal alkyls and/or metal hydrides.</para>
      <para id="eip-309">In 1968 Manasevit at the Rockwell Corporation was the first to publish on MOCVD for the epitaxial growth of GaAs. This followed his pioneering work in 1963 with the epitaxial growth of silicon on sapphire. The first publication used triethylgallium [Ga(CH<sub>2</sub>CH<sub>3</sub>)<sub>3</sub>] and arsine (AsH<sub>3</sub>) in an open tube with hydrogen as the carrier gas. Manasevit actually coined the phrase MOCVD and since this seminal work there have been numerous attempts to improve and expand MOCVD for the fabrication of GaAs. </para><para id="id1168214417656">Several processes, partly in series, partly in parallel take place during the growth by CVD. They are presented schematically in <link target-id="id9420398"/>. The relative importance of each of them depends on the chemical nature of the species involved and the design of the reactor used. The actual growth rate is determined by the slowest process in the series of events needed to come to deposition. </para>



      

<figure id="id9420398"><media id="id9420398_media" alt="">
            <image mime-type="image/jpg" src=" GaAs Fig 1.jpg" id="id9420398__onlineimage" width="475" print-width="3.75in"/>
          </media>
        <caption>Schematic representation of the fundamental transport and reaction steps underlying MOCVD. Adapted from K. F. Jensen and W. Kern, in Thin Film Processes II, Eds. J. L. Vossen and W. Kern, Academic Press, New York (1991). </caption></figure>



<para id="id1168217019969">Conventionally, the metal organic chemical vapor deposition (MOCVD) growth of GaAs involves the pyrolysis of a vapor phase mixture of arsine and, most commonly, trimethylgallium [Ga(CH<sub>3</sub>)<sub>3</sub>, TMG] and triethylgallium [Ga(CH<sub>2</sub>CH<sub>3</sub>)<sub>3</sub>, TEG]. Traditionally, growth is carried out in a cold-wall quartz reactor in flowing H<sub>2</sub> at atmospheric or low pressure. The substrate is heated to temperatures 400 - 800 °C, typically by RF heating of a graphite susceptor. Transport of the metal-organics to the growth zone is achieved by bubbling a carrier gas (e.g., H<sub>2</sub>) through the liquid sources that are in held temperature-controlled bubblers. </para>
      
      
    </section>
    <section id="id1168211785978">
      <title>Reaction mechanism </title>
      
      <para id="eip-443">While the overall reaction (where R = CH<sub>3</sub> or CH<sub>2</sub>CH<sub>3</sub>) can be described by <link target-id="eip-11110"/>.  </para>


<equation id="eip-11110"><media id="id22222_media" alt="">
          <image mime-type="image/jpg" src="../../media/GaAs1.jpg" id=" id22222__onlineimage" width="500" print-width="4.5in"/>
        </media>
</equation>






      <para id="eip-779">The nature of the reaction is much more complex. From early studies it was thought that free Ga atoms are formed by pyrolysis of TMG and As<sub>4</sub> molecules are formed by pyrolysis of AsH<sub>3</sub> and these species recombine on the substrate surface in an irreversible reaction to form GaAs. </para><para id="id1168215043633">Although a Lewis acid-base complex formed between TMG and AsH<sub>3</sub> is possible, it is now known that if there is any intermediate reaction between the TMG and AsH<sub>3</sub>, the product is unstable. However, early work indicated that free GaAs molecules resulted from the decomposition of a TMG.AsH<sub>3</sub> intermediate and that the heated surface contributed to the reaction. It was subsequently suggested that the reaction occurs by separate pyrolysis of the reactants and a combination of individual Ga and As atoms at the surface or just above it. Finally, evidence has also been found for TMG pyrolysis followed by diffusion through a boundary layer and for AsH<sub>3</sub> pyrolysis catalyzed by the GaAs surface. </para>
      <para id="id1168208234994">There are several different kinds of potential reactions occuring in the CVD reaction chamber, namely, ligand dissociation, ligand association, , reductive elimination, oxidative addition,  β-hydride elimination, etc. Some of them are listed in the following equations: </para>

<equation id="eip-11113"><media id="id22223_media" alt="">
          <image mime-type="image/jpg" src="../../media/GaAs2.jpg" id=" id22223__onlineimage" width="500" print-width="4.5in"/>
        </media>
</equation>

<equation id="eip-11114"><media id="id22224_media" alt="">
          <image mime-type="image/jpg" src="../../media/GaAs3.jpg" id=" id22224__onlineimage" width="500" print-width="4.5in"/>
        </media>
</equation>

<equation id="eip-11115"><media id="id22225_media" alt="">
          <image mime-type="image/jpg" src="../../media/GaAs4.jpg" id=" id22225__onlineimage" width="500" print-width="4.5in"/>
        </media>
</equation>

<equation id="eip-11116"><media id="id22226_media" alt="">
          <image mime-type="image/jpg" src="../../media/GaAs5.jpg" id=" id22226__onlineimage" width="500" print-width="4.5in"/>
        </media>
</equation>

<equation id="eip-11117"><media id="id22227_media" alt="">
          <image mime-type="image/jpg" src="../../media/GaAs6.jpg" id=" id22227__onlineimage" width="500" print-width="4.5in"/>
        </media>
</equation>  

<equation id="eip-11118"><media id="id22228_media" alt="">
          <image mime-type="image/jpg" src="../../media/GaAs7.jpg" id=" id22228__onlineimage" width="500" print-width="4.5in"/>
        </media>
</equation>





      <section id="eip-97"><title>Using ALE studies as insight for MOCVD</title><para id="eip-298">Given the stepwise and presumably simplified mechanism for atomic layer epitaxy (ALE) growth of GaAs, a number of mechanistic studies have been undertaken of ALE using TMG and AsH<sub>3</sub> to provide insight into the comparable MOCVD reactions. Nishizawa and Kurabayashi proposed that a CH<sub>3</sub>-terminated GaAs surface inhibits further heterogeneous decomposition of TMG and self-limits the growth rate to one monolayer/cycle. While, X-ray photoelectron spectroscopy (XPS) studies showed that no carbon was observed on a GaAs surface reacted with TMG. Furthermore, the same self-limiting growth was seen in in ALE using a metalorganic molecular beam epitaxy (MOMBE) with TMG and AsH<sub>3</sub>. It was reported that a transient surface reconstruction is observable by reflection high-energy electron diffraction (RHEED) during the ALE of GaAs in MOMBE. It was suggested that this structure is caused by CH<sub>3</sub>-termination and the self-limitation of the growth rate is attributed to this structure. However, measurement of the desorption of CH<sub>3</sub> by means of a combination of pulsed molecular beams and time-resolved mass spectrometry, indicates that  CH<sub>3</sub> desorption is too fast to attribute the self-limitation to the CH<sub>3</sub>-terminated surface. Subsequently, investigations of the pyrolysis of TMG on a (100)GaAs surface by the surface photo-absorption method (SPA) allowed for the direct observation of CH<sub>3</sub> desorption from a GaAs surface reacted with TMG. From the measured CH<sub>3</sub> desorption kinetics, it was shown that the CH<sub>3</sub>-terminated surfaces causes the self-limitation of the growth rate in ALE because the excess TMG cannot adsorb. </para><para id="eip-881">All this research helped people to visualize the real reaction mechanism in the formation of GaAs by MOCVD methods, in which the decomposition, diffusion and surface reaction interact with each other and result in a much more complicated reaction mechanism. </para></section>
      
      <section id="id1168217097485">
        <title>Gas phase reaction: pyrolysis of TMG and AsH<sub>3</sub> </title>
        
        
        
        <para id="id1168205578835">In the TMG/H<sub>2</sub> system, there is almost no reactions at a temperature below 450 °C, whereas the reaction of TMG with H<sub>2</sub> almost completely changed into CH<sub>4</sub> and Ga at a temperature above 600 °C, <link target-id="eip-33338"/>. </para>

<equation id="eip-33338"><media id="id33338_media" alt="">
          <image mime-type="image/jpg" src="../../media/GaAs8.jpg" id=" id33338__onlineimage" width="500" print-width="4.5in"/>
        </media>
</equation>





        
        <para id="id1168217077405">As for the AsH<sub>3</sub> decomposition, without any deposition of Ga or GaAs in the reactor, the pyrolysis of AsH<sub>3</sub> proceeded barely at a temperature below 600 °C, however, it proceeded nearly completely at a temperature above 750 °C. In the AsH<sub>3</sub>/H<sub>2</sub> system with the TMG introduced previously, the decomposition of AsH<sub>3</sub> was largely enhanced even at a temperature below 600 °C. The decomposition of AsH<sub>3</sub> seems to be affected sensitively by the deposited GaAs or Ga. This phenomenon may be concluded to be caused by the catalytic action by GaAs or Ga. The reaction at a temperature below 600 °C can be described as shown in <link target-id="eip-33339"/>, but at a temperature above 600 °C, pyrolysis of AsH<sub>3</sub> can occur even without GaAs or Ga, <link target-id="eip-33310"/>. </para>


<equation id="eip-33339"><media id="id33339_media" alt="">
          <image mime-type="image/jpg" src="../../media/GaAsextra.jpg" id=" id33339__onlineimage" width="500" print-width="4.5in"/>
        </media></equation>

<equation id="eip-33310"><media id="id33310_media" alt="">
          <image mime-type="image/jpg" src="../../media/GaAs10.jpg" id="id33310__onlineimage" width="500" print-width="4.5in"/>
        </media></equation>



      </section>
      <section id="id1168205697890">
        <title>Adsorption and surface reactions</title>
        <para id="id1168211608774">From the temperature dependent measurements of the desorption spectrum from a surface on which TMG was supplied, it was estimated that the surface-adsorbed species was Ga at the high temperature region of T<sub>sub</sub> &gt; 500 °C, GaCH<sub>3</sub> at the range of 350 °C &lt; T<sub>sub</sub> &lt; 500 °C, and Ga(CH<sub>3</sub>)<sub>2</sub> and Ga(CH<sub>3</sub>)<sub>3</sub> at the range of T<sub>sub</sub> &lt; 350 °C. The reactions, where (ad) means the adsorbed state of the molecules, are: </para>
        

<equation id="eip-33311"><media id="id33311_media" alt="">
          <image mime-type="image/jpg" src="../../media/GaAs11.jpg" id="id33311__onlineimage" width="500" print-width="4.5in"/>
        </media></equation>


<equation id="eip-33312"><media id="id33312_media" alt="">
          <image mime-type="image/jpg" src="../../media/GaAs12.jpg" id="id33312__onlineimage" width="500" print-width="4.5in"/>
        </media></equation>
        
<equation id="eip-33313"><media id="id33313_media" alt="">
          <image mime-type="image/jpg" src="../../media/GaAs13.jpg" id="id33313__onlineimage" width="500" print-width="4.5in"/>
        </media></equation>


 <equation id="eip-33314"><media id="id33314_media" alt="">
          <image mime-type="image/jpg" src="../../media/GaAs14.jpg" id="id33314__onlineimage" width="500" print-width="4.5in"/>
        </media></equation>




        <para id="id1168218208668">When AsH<sub>3</sub> is supplied, the reactions with these adsorbates are:</para>


<equation id="eip-33315"><media id="id33315_media" alt="">
          <image mime-type="image/jpg" src="../../media/GaAs15.jpg" id="id33315__onlineimage" width="500" print-width="4.5in"/>
        </media></equation>


<equation id="eip-33316"><media id="id33316_media" alt="">
          <image mime-type="image/jpg" src="../../media/GaAs16.jpg" id="id33316__onlineimage" width="500" print-width="4.5in"/>
        </media></equation>


<equation id="eip-33317"><media id="id33317_media" alt="">
          <image mime-type="image/jpg" src="../../media/GaAs17.jpg" id="id33317__onlineimage" width="500" print-width="4.5in"/>
        </media></equation>

<equation id="eip-33318"><media id="id33318_media" alt="">
          <image mime-type="image/jpg" src="../../media/GaAs18.jpg" id="id33318__onlineimage" width="500" print-width="4.5in"/>
        </media></equation>

        <para id="id1168206502264">It was observed that there is no growth in the range of T<sub>sub</sub> &lt; 350 °C, i.e., Ga(CH<sub>3</sub>)<sub>2</sub><sup>.</sup><sub>(ad)</sub> and Ga(CH<sub>3</sub>)<sub>3</sub><sub>(ad)</sub> do not react with AsH<sub>3</sub> in the TMG-AsH<sub>3</sub> system. Monomolecular layer growth is limited by the formation of GaCH<sub>3</sub> and its reaction with AsH<sub>3</sub>. </para>
      </section>
      <section id="id1168205470315">
        <title>Overall reaction pathway</title>
        <para id="id1168206911977">At lower temperature (350 - 500 °C), equivalently low energy, TMG decompose in the gas phase to Ga(CH<sub>3</sub>)<sub>2</sub> and methyl radical, <link target-id="eip-33319"/>. </para>

<equation id="eip-33319"><media id="id33319_media" alt="">
          <image mime-type="image/jpg" src="../../media/GaAs19.jpg" id="id33319__onlineimage" width="500" print-width="4.5in"/>
        </media></equation>


        <para id="eip-694">After the first ligand dissociation, there are two different pathways, in the first, the Ga(CH<sub>3</sub>)<sub>2</sub> keeps decomposing into GaCH<sub>3</sub> and another methyl group when it is at the gas-substrate interface, <link target-id="eip-33320"/>, and then further decomposes into free gallium atoms on the substrate surface, <link target-id="eip-33321"/>. In the second reaction, the Ga(CH<sub>3</sub>)<sub>2</sub> decomposes directly into Ga and CH<sub>3</sub>-CH<sub>3</sub> by reductive elimination, <link target-id="eip-33322"/>. </para>

<equation id="eip-33320"><media id="id33320_media" alt="">
          <image mime-type="image/jpg" src="../../media/GaAs20.jpg" id="id33320__onlineimage" width="500" print-width="4.5in"/>
        </media></equation>

<equation id="eip-33321"><media id="id33321_media" alt="">
          <image mime-type="image/jpg" src="../../media/GaAs21.jpg" id="id33321__onlineimage" width="500" print-width="4.5in"/>
        </media></equation>




<equation id="eip-33322"><media id="id33322_media" alt="">
          <image mime-type="image/jpg" src="../../media/GaAs22.jpg" id="id33322__onlineimage" width="500" print-width="4.5in"/>
        </media></equation>


        <para id="eip-574">At high temperature (&gt; 500 °C), the TMG decomposes into Ga(CH<sub>3</sub>) and two methyl groups instead of the step-wise decomposition at lower temperature, <link target-id="eip-33323"/>, and the Ga(CH<sub>3</sub>) further decomposes into free Ga atoms at the substrate surface, <link target-id="eip-33324"/>. </para>

<equation id="eip-33323"><media id="id33323_media" alt="">
          <image mime-type="image/jpg" src="../../media/GaAs23.jpg" id="id33323__onlineimage" width="500" print-width="4.5in"/>
        </media></equation>

<equation id="eip-33324"><media id="id33324_media" alt="">
          <image mime-type="image/jpg" src="../../media/GaAs24.jpg" id="id33324__onlineimage" width="500" print-width="4.5in"/>
        </media></equation>


        <para id="eip-628">The decomposition of AsH<sub>3</sub> forms an “arsenic cloud” in the reaction chamber. The decomposition is also step-wise: </para>


<equation id="eip-99925"><media id="id33325_media" alt="">
          <image mime-type="image/jpg" src="../../media/GaAs25.jpg" id="id33325__onlineimage" width="500" print-width="4.5in"/>
        </media></equation>


<equation id="eip-99926"><media id="id33326_media" alt="">
          <image mime-type="image/jpg" src="../../media/GaAs26.jpg" id="id33326__onlineimage" width="500" print-width="4.5in"/>
        </media></equation>

<equation id="eip-99927"><media id="id33327_media" alt="">
          <image mime-type="image/jpg" src="../../media/GaAs27.jpg" id="id33327__onlineimage" width="500" print-width="4.5in"/>
        </media></equation>


        <para id="eip-593">The methyl groups in the surface Ga(CH<sub>3</sub>) molecules are removed by the formation of methane with atomic hydrogen from the decomposition of AsH<sub>3</sub>, <link target-id="eip-99928"/>.</para>

<equation id="eip-99928"><media id="id33328_media" alt="">
          <image mime-type="image/jpg" src="../../media/GaAs28.jpg" id="id33328__onlineimage" width="500" print-width="4.5in"/>
        </media></equation>

        
      </section>
      <section id="id1168205489398">
        <title>Kinetics for other systems</title>
        <para id="id1168217454110">Investigations have been reported for the mechanism of the growth of GaAs using triethylgallium [Ga(CH<sub>2</sub>CH<sub>3</sub>)<sub>3</sub>, TEG] and TMG with trimethylarsene [As(CH<sub>3</sub>)<sub>3</sub>, TMA], triethylarsene [As(CH<sub>2</sub>CH<sub>3</sub>)<sub>3</sub>, TEA],  <emphasis effect="italics">tert</emphasis>-butylarsine {[(CH<sub>3</sub>)<sub>3</sub>C]AsH<sub>2</sub>, TBA}, and phenylarsine [(C<sub>6</sub>H<sub>5</sub>)AsH<sub>2</sub>]. The experiments were conducted in a MOCVD reactor equipped with a recording microbalance for in-situ growth rate measurements. For example, the kinetics of the growth of GaAs were investigated by measuring growth rate as a function of temperature using the microbalance reactor while holding the partial pressure of gallium precursor (e.g., TMG) and arsenic precursor [e.g., As(CH<sub>3</sub>)<sub>3</sub>] constant at 0.01 and 0.05 Torr, respectively. Three different flow rates were used to determine the influence of the gas residence time. </para>
        
        <para id="id1168214700661">The growth rate of GaAs with TMG and As(CH<sub>2</sub>CH<sub>3</sub>)<sub>3</sub> is higher as compared with the growth from TMG and As(CH<sub>3</sub>)<sub>3</sub> because of the lower thermal stability of As(CH<sub>2</sub>CH<sub>3</sub>)<sub>3</sub> than As(CH<sub>3</sub>)<sub>3</sub>. Both of the two growth rates showed a strong dependence on the residence time. </para>
        <para id="id1168214505633">Similarly, the kinetic behaviors of the TMG/TBA and TEG/TBA system were investigated under the same conditions as the TMA and TEA studies. There are two distinct regions of growth. For TMG/TBA, the deposition rate is independent at low temperature and in the intermediate temperature (around 600 °C) the dependence of the growth rate on the total flow rate is significant. This means that the growth at the lower temperature is controlled by surface reactions. The TEG/TBA system showed a similar behavior except that the maximum growth rate occurs around 450 °C while it is around 750 °C for TMG/TBA system. Also, the growth of TMG/(C<sub>6</sub>H<sub>5</sub>)AsH<sub>2</sub> was studied on the same conditions as for the Me<sub>3</sub>Ga/<sup>t</sup>BuAsH<sub>2</sub> system. It was reported that the difference in the growth rate at various flow rates was related to a combination of parasitic reactions and depletion effects from deposition. From the comparison of the data, it is deduced that the effect of parasitic reactions is slightly smaller for (C<sub>6</sub>H<sub>5</sub>)AsH<sub>2</sub> than for TBA.</para>
        <para id="id1168216766771">Two possible mechanisms for the dependence of growth rate on flow rate were proposed. The first, mass-transfer limitation was thought to be unlikely because of the high diffusivity of the gallium precursors at 1 Torr (ca. 350 cm<sup>2</sup>/s). The second, also the more likely explanation for the observed growth-rate dependence on flow rates is gas-phase depletion cause by the parasitic reactions. Since the growth efficiency is high (41% at 700 °C), the loss of precursor from the gas phase will directly affect the growth rate. It was evidenced by the differences in the growth rates between split and combined feed streams. The growth rate is lower when the reagents are combined upstream of the reactor than when they are combined inside the reactor (split stream). It ís suggested that the experimental observations can be explained by a model based on the reversible formation of an adduct and the decomposition of this adduct to useless polymeric material competing with the growth of GaAs. It can be written in the form shown in <link target-id="eip-99930"/> where k<sub>f</sub> and k<sub>r</sub> are the forward and reverse rate constants for adduct formation, respectively, k<sub>d</sub> is the rate constant for the irreversible decomposition of the adduct to polymer, and k<sub>s</sub> is the surface reaction rate constant for the growth of GaAs. It is obvious that each step involves several elementary reactions, but there were insufficient data to provide any more detail. </para>
        
        


<equation id="eip-99930"><media id="id33330_media" alt="">
          <image mime-type="image/jpg" src="../../media/GaAs30.jpg" id="id33330__onlineimage" width="500" print-width="4.5in"/>
        </media></equation>




      </section>
    </section>
    
    <section id="id1168205474955">
      <title>Bibliography</title>
      <list id="id1168205481336" list-type="bulleted"><item>T. H. Chiu, <emphasis effect="italics">Appl. Phys. Lett.</emphasis>, 1989, <emphasis effect="bold">55</emphasis>, 1244.</item>

        <item>H. Ishii, H. Ohno, K. Matsuzaki and H. Hasegawa, <emphasis effect="italics">J. Crys. Growth</emphasis>, 1989, <emphasis effect="bold">95</emphasis>, 132.</item>

<item>K. F. Jensen and W. Kern, in Thin Film Processes II, Eds. J. L. Vossen and W. Kern, Academic Press, New York (1991). </item> 

        <item>N. Kobayashi, Y. Yamauchi, and Y. Horikoshi, <emphasis effect="italics">J. Crys. Growth</emphasis>, 1991, <emphasis effect="bold">115</emphasis>, 353. </item>

        <item>K. Kodama, M. Ozeki, K. Mochizuki, and N. Ohtsuka, <emphasis effect="italics">Appl. Phys. Lett.</emphasis>, 1989, <emphasis effect="bold">54</emphasis>, 656.</item>


       <item>M. R. Leys and H. Veenvliet, <emphasis effect="italics">J. Crys. Growth</emphasis>, 1981, <emphasis effect="bold">55</emphasis>, 145.</item>

        <item>U. Memmert and M. L. Yu, <emphasis effect="italics">Appl. Phys. Lett.</emphasis>, 1990, <emphasis effect="bold">56</emphasis>,1883.</item>


        <item>J. Nishizawa and T. Kurabayashi, <emphasis effect="italics">J. Crys. Growth</emphasis>. 1988, <emphasis effect="bold">93</emphasis>, 132.</item>

        <item>T. R. Omstead and K. F. Jensen, <emphasis effect="italics">Chem. Mater.</emphasis>, 1990, <emphasis effect="bold">2</emphasis>, 39.</item>


<item>D. J. Schyer and M. A. Ring, <emphasis effect="italics">J. Electrochem. Soc</emphasis>., 1977, <emphasis effect="bold">124</emphasis>, 569. </item>


        <item>Watanabe, T. Isu, M. Hata, T. Kamijoh, and Y. Katayama, <emphasis effect="italics">Japan. J. Appl. Phys</emphasis>., 1989, <emphasis effect="bold">28</emphasis>, L1080. </item>


        <item>Y. Zhang, Th. Beuermann, and M. Stuke, <emphasis effect="italics">Appl. Phys. B</emphasis>, 1989, <emphasis effect="bold">48</emphasis>, 97. </item>

        <item>Y. Zhang, W. M. Cleaver, M. Stuke, and A. R. Barron, <emphasis effect="italics">Appl. Phys. A</emphasis>, 1992, <emphasis effect="bold">55</emphasis>, 261.</item>

      </list>
    </section>
  </content>
</document>
