Repository: cnx-user-books/cnxbook-chemistry-of-electronic-materials

# Chemistry of Electronic Materials
_Chemistry of Electronic Materials_ is a book that was published on [cnx.org](https://cnx.org/).

An ebook can be downloaded [here](https://github.com/cnx-user-books/cnxbook-chemistry-of-electronic-materials/releases/latest), and the book can be viewed online [here](https://github.com/cnx-user-books/cnxbook-chemistry-of-electronic-materials/releases/latest).

File: modules/m26132/index.cnxml
<document xmlns="http://cnx.rice.edu/cnxml" xmlns:md="http://cnx.rice.edu/mdml">
  <title>Chemical Vapor Deposition of Aluminum Nitride</title>
  <metadata>
  <md:content-id>m26132</md:content-id><md:title>Chemical Vapor Deposition of Aluminum Nitride</md:title>
  <md:abstract/>
  <md:uuid>6ea95c40-5b5e-4dd2-8cf3-b1ce28c3dd1b</md:uuid>
</metadata>

<content>
    <section id="id3744017">
      <title>Introduction</title>
      <para id="id7972637"> Aluminum nitride (AlN) has potential for significant applications in microelectronic and optical devices. It has a large direct bandgap (E<sub>g,dir</sub> = 6.28 eV), extremely high melting point (3000 °C), high thermal conductivity (2.6 W/cm.K), and a large dielectric constant (ε = 9.14). In present commercial microelectronic devices, AlN is used most often as a packaging material, allowing for the construction of complex packages with many signal, ground, power, bonding, and sealing layers. Aluminum nitride is especially useful for high power applications due to its enhanced thermal conductivity. Chemical vapor deposition (CVD) grown thin films of AlN have been centered upon its use as a high gate-insulation layer for MIS devices, and a dielectric in high-performance capacitors. One additional property of AlN that makes it a promising insulating material for both Si and GaAs devices is that its thermal expansion coefficient is almost identical to both of these semiconductors. </para>
      <para id="id2574915">The lack of a suitably volatile homoleptic hydride for aluminum (AlH<sub>3</sub> is an involatile polymeric species) led to the application of aluminum halides and organometallic compounds as precursors. A summary of selected precursor combinations is given in <link target-id="id7585221"/>. </para>
      <table id="id7585221" summary="Precursors and deposition conditions for AlN CVD.">
<tgroup cols="6"><colspec colnum="1" colname="c1"/>
          <colspec colnum="2" colname="c2"/>
          <colspec colnum="3" colname="c3"/>
          <colspec colnum="4" colname="c4"/>
          <colspec colnum="5" colname="c5"/>
          <colspec colnum="6" colname="c6"/>
          <tbody>
            <row>
              <entry><emphasis effect="bold">Aluminum precursor</emphasis> </entry>
              <entry><emphasis effect="bold">Nitrogen source</emphasis> </entry>
              <entry><emphasis effect="bold">Carrier gas</emphasis> </entry>
              <entry><emphasis effect="bold">CVD method</emphasis> </entry>
              <entry><emphasis effect="bold">Deposition temp. (°C)</emphasis> </entry>
              <entry><emphasis effect="bold">Comments</emphasis> </entry>
            </row>
            <row>
              <entry>AlCl<sub>3</sub>(NH<sub>3</sub>)</entry>
              <entry>-</entry>
              <entry>N<sub>2</sub></entry>
              <entry>LPCVD</entry>
              <entry>700 - 1400</entry>
              <entry>NH<sub>4</sub>Cl present</entry>
            </row>
            <row>
              <entry>AlBr<sub>3</sub></entry>
              <entry>NH<sub>3</sub></entry>
              <entry>N<sub>2</sub></entry>
              <entry>APCVD</entry>
              <entry>400 - 900</entry>
              <entry>Br present </entry>
            </row>
            <row>
              <entry>AlBr<sub>3</sub></entry>
              <entry>N<sub>2</sub></entry>
              <entry>N<sub>2</sub></entry>
              <entry>LPCVD</entry>
              <entry>520 - 560</entry>
              <entry>oriented growth</entry>
            </row>
            <row>
              <entry>AlMe<sub>3</sub></entry>
              <entry>NH<sub>3</sub></entry>
              <entry>H<sub>2</sub></entry>
              <entry>LPCVD</entry>
              <entry>1200</entry>
              <entry/>
            </row>
            <row>
              <entry>AlMe<sub>3</sub></entry>
              <entry>NH<sub>3</sub></entry>
              <entry>He</entry>
              <entry>APCVD</entry>
              <entry>350 - 400</entry>
              <entry/>
            </row>
            <row>
              <entry>AlMe<sub>3</sub></entry>
              <entry>pre-cracked NH<sub>3</sub></entry>
              <entry>H<sub>2</sub>/He</entry>
              <entry>APCVD</entry>
              <entry>310 - 460</entry>
              <entry>N-H and AlN-N bonds detected </entry>
            </row>
            <row>
              <entry>AlMe<sub>3</sub></entry>
              <entry><sup>t</sup>BuNH<sub>2</sub> or <sup>i</sup>PrNH<sub>2</sub></entry>
              <entry>H<sub>2</sub></entry>
              <entry>APCVD</entry>
              <entry>400 - 600</entry>
              <entry>high C content, low N</entry>
            </row>
            <row>
              <entry>AlMe<sub>3</sub></entry>
              <entry>Me<sub>3</sub>SiN<sub>3</sub></entry>
              <entry>H<sub>2</sub></entry>
              <entry>APCVD</entry>
              <entry>300 - 450</entry>
              <entry>very high C content</entry>
            </row>
            <row>
              <entry>[R<sub>2</sub>Al(NH<sub>2</sub>)]<sub>3</sub> (R = Me, Et)</entry>
              <entry/>
              <entry>H<sub>2</sub></entry>
              <entry>LPCVD</entry>
              <entry>400 - 800</entry>
              <entry>poor film quality, high C content</entry>
            </row>
            <row>
              <entry>[R<sub>2</sub>AlN<sub>3</sub>]<sub>3</sub> (R = Me, Et)</entry>
              <entry/>
              <entry>-</entry>
              <entry>LPCVD</entry>
              <entry>400 - 500</entry>
              <entry>unreacted precursor present on film</entry>
            </row>
            <row>
              <entry>Al(NMe<sub>2</sub>)<sub>3</sub></entry>
              <entry>NH<sub>3</sub></entry>
              <entry>He</entry>
              <entry>APCVD</entry>
              <entry>100 - 500</entry>
              <entry>amorphous 100 - 200 °C, crystalline 300 - 500 °C</entry>
            </row>
          </tbody>
        
</tgroup><caption>Precursors and deposition conditions for AlN CVD. </caption>
</table>
      
    </section>
    <section id="id3068584">
      <title>CVD from halides</title>
      <para id="id3023470"> The observation that AlN powder may be produced upon the thermal decomposition of the AlCl<sub>3</sub>(NH<sub>3</sub>) complex, prompted initial studies on the use of AlCl<sub>3</sub>/NH<sub>3</sub> for the CVD of AlN films. Initially, the low volatility of AlCl<sub>3</sub> (a polymeric chain structure) required that the AlCl<sub>3</sub>(NH<sub>3</sub>) complex to be used as a single precursor. Low pressure CVD (LPCVD) at 5 -10 Torr resulted in deposition of AlN films, although films deposited below 1000 °C were contaminated with NH<sub>4</sub>Cl, and all the films contained chlorine. Films with reasonable electrical properties were prepared by the use of the more volatile <emphasis effect="italics">tris</emphasis>-ammonia complex, AlCl<sub>3</sub>(NH<sub>3</sub>)<sub>3</sub>. The dielectric constant for films grown at 800 - 1000 °C (11.5) is higher than bulk AlN (9.14) and also than that of the films grown at 1100 °C (8.1). All the films were polycrystalline with the grain size increasing with increasing deposition temperatures and preferred orientation was observed only for the films grown below 1000 °C. </para>
      <para id="id8338262">Aluminum bromide is a dimeric volatile compound, [Br<sub>2</sub>Al(μ-Br)]<sub>2</sub>, and is more attractive as a CVD source, than AlCl<sub>3</sub>. Deposition of AlN films can be accomplished using AlBr<sub>3</sub> and NH<sub>3</sub> in an APCVD system with H<sub>2</sub> as the carrier gas. The mechanism of film growth has been proposed (<link target-id="id77777"/>). </para>
      
      

<figure id="id77777"><media id="id77777_media" alt="">
            <image mime-type="image/jpg" src="../../media/graphics1-a903.jpg" id="id77777__onlineimage" width="500" print-width="5in"/>
          </media><caption> Mechanism of APCVD film growth of AlN using AlBr<sub>3</sub> and NH<sub>3</sub>. </caption></figure>






<para id="id2287204"> Due to the high temperatures required (750 °C) for good quality AlN film growth from AlBr<sub>3</sub>, PECVD was investigated. Using an AlBr<sub>3</sub>-H<sub>2</sub>-N<sub>2</sub> gas mixture and a 2450 MHz microwave (100 - 1000 W) plasma source, AlN films were grown. The maximum deposition rate occurred with an N<sub>2</sub>/AlBr<sub>3</sub> ratio of <emphasis effect="italics">ca</emphasis>. 20 and a substrate temperature <emphasis effect="italics">ca</emphasis>. 600 °C. </para>
    </section>
    <section id="id8589723">
      <title>CVD from aluminum alkyls</title>
      <para id="id8587186"> Based upon the successful metal organic CVD (MOCVD) growth of AlGaAs using the alkyl derivatives, AlR<sub>3</sub>, it was logical to extend MOCVD to aluminum nitride. Initial studies were performed using AlMe<sub>3</sub> and NH<sub>3</sub> with H<sub>2</sub> carrier gas. While these films are generally of high quality, the temperature of deposition is incompatible with semiconductor processing (being above both the melting point of most metallization alloys and the temperature at which dopant migration becomes deleterious). Lower temperatures (as low as 350 °C) were explored, however significant pre-reaction was observed between AlMe<sub>3</sub> and NH<sub>3</sub>; causing depletion of the reactants in the deposition zone, reducing the growth rate and leading to non-uniform deposits. Two routes have been investigated by which this problem can be circumvented. </para>
      <para id="id2113359"> PECVD successfully lowers the deposition temperature, although, degradation of the substrate surface by ion bombardment is a significant drawback. Given that it is the ammonia decomposition that represents the highest energy process, pre-cracking should lower the overall deposition temperature. This is indeed observed for the AlMe<sub>3</sub>/NH<sub>3</sub>-based AlN system where growth is achieved as low as 584 °C if the NH<sub>3</sub> is catalytically cracked over a heated tungsten filament (1747 °C). In fact, with catalytic pre-cracking, deposition rates were observed to be an order of magnitude greater than for PECVD at the same temperatures, resulting in films that were crystalline with columnar growth. For this approach to low-temperature MOCVD growth of AlN the only major drawback is the presence of residual N-H and AlN-N groups detected by FT-IR. </para>
      <para id="id3990917">Chemical solutions to the high stability of NH<sub>3</sub> have primarily centered upon the use of alternative nitrogen sources. The use of the volatile nitrogen source hydrazine (N<sub>2</sub>H<sub>4</sub>), has allowed for the growth of AlN at temperatures as low as 220 °C, however, hydrazine is extremely toxic and highly unstable, restricting its commercial application. Primary amines, such as <sup>t</sup>BuNH<sub>2</sub> or <sup>i</sup>PrNH<sub>2</sub>, allow for deposition at modest temperatures (400 - 600 °C). The high carbon incorporation, as high as 17% precludes their adoption. A similar problem is observed with the use of trimethylsilylazide, Me<sub>3</sub>SiN<sub>3</sub>. The presence of carbon contamination in the deposition of Al films and AlGaAs epitaxial layers has been attributed to the use of AlMe<sub>3</sub>. Therefore attempts have been made to use alternative aluminum precursors. </para>
      <para id="id3184929">Interest in the mechanism of nucleation and atomic layer growth of AlN has prompted several mechanistic studies of the formation of Al-N bonds on the growth surface. All the studies concurred that the mechanism involves a step-wise reaction where the amide (-NH<sub>2</sub>-) groups form covalent bonds to aluminum irrespective of substrate. A schematic representation of the process is shown in <link target-id="id3568506"/>. </para>


        <figure id="id3568506"><media id="id3568506_media" alt="">
            <image mime-type="image/jpg" src="../../media/graphics2-f888.jpg" id="id3568506__onlineimage" width="450" print-width="4in"/>
          </media>
        <caption>A schematic representation of the proposed step-wise reaction involving the formation of amide (-NH<sub>2</sub>-) groups covalently bound to aluminum during the MOCVD growth of AlN using AlMe<sub>3</sub>/NH<sub>3</sub>. (Adapted from M. E. Bartram, T. A. Michalske, J. W. Rogers, Jr., and R. T. Paine, <emphasis effect="italics">Chem. Mater</emphasis>., 1993, <emphasis effect="bold">5</emphasis>, 1424). </caption></figure>
      
    </section>
    <section id="id8676961">
      <title>CVD from aluminum amide and related compounds</title>
      <para id="id3335355">The reaction between aluminum alkyls and amines (<link target-id="eip-884"/>), as well as the formation of AlN powders from the pyrolysis of AlMe<sub>3</sub>(NH<sub>3</sub>) (<link target-id=" eip-565"/>), lead to the misguided concept that the route to high-purity AlN would be through the so-called single source precursor route. </para>
      
      <equation id="eip-884"><media id="id3482952_media" alt="">
          <image mime-type="image/jpg" src="../../media/graphics3-44e1.jpg" id="id3482952__onlineimage" width="300" print-width="3in"/>
        </media>
      </equation>
      <equation id="eip-565"><media id="id2428804_media" alt="">
          <image mime-type="image/jpg" src="../../media/graphics4-d426.jpg" id="id2428804__onlineimage" width="220" print-width="2.5in"/>
        </media>
      </equation><para id="id8438343">The trimeric dimethylaluminum amide, [Me<sub>2</sub>Al(NH<sub>2</sub>)]<sub>3</sub> (<link target-id="id2974004"/>a), was originally used as a single source precursor for growth of AlN under LPCVD conditions using a hot walled reactor, although subsequent deposition was also demonstrated in a cold walled system. Film quality was never demonstrated for electronic applications, but the films showed promise as fiber coatings for composites. The concept of using a trimeric single source precursor for AlN was derived from the observation of Al<sub>3</sub>N<sub>3</sub> cycles as the smallest structural fragment in wurtzite AlN. However, detailed mechanistic studies indicate that under gas phase thermolysis the trimeric precursor [Me<sub>2</sub>Al(NH<sub>2</sub>)]<sub>3</sub> is in equilibrium with (or decomposes to) dimeric (<link target-id="id2974004"/>b) and monomeric (<link target-id="id2974004"/>c) compounds. Furthermore, nitrogen-poor species (<link target-id="id2974004"/>d) were also observed by TOF-mass spectrometry. </para>
      <figure id="id2974004"><media id="id2974004_media" alt="">
          <image mime-type="image/jpg" src="../../media/graphics5-f75f.jpg" id="id2974004__onlineimage" width="400" print-width="4in"/>
        </media>
      <caption>The trimeric dimethylaluminum amide (a) used as a single source precursor for growth of AlN, and the decomposition products (b - d) observed by TOF-mass spectrometry. </caption></figure>
      
      <para id="id2312960">Following the early reports of single source precursor routes, a wide range of compounds have been investigated, including [Al(NR<sub>2</sub>)<sub>3</sub>]<sub>2</sub>, [HAl(NR<sub>2</sub>)<sub>2</sub>]<sub>2</sub> (R = Me, Et), and [Me<sub>2</sub>AlN(<sup>i</sup>Pr)<sub>2</sub>]<sub>2</sub>, all of which gave AlN, but none of these precursors give films of superior quality comparable to that obtained from traditional CVD. In particular, the films contained significant carbon contamination, prompting further investigations into the efficacy of, N-C bond free, dialkylaluminum azides, [R<sub>2</sub>Al(N<sub>3</sub>)]<sub>3</sub>, as LPCVD precursors. </para>
      <para id="id2427582"> While aluminum <emphasis effect="italics">tris</emphasis>-amides, Al(NR<sub>2</sub>)<sub>3</sub> were shown to give carbon-contaminated films, APCVD carried-out with NH<sub>3</sub> as the carrier gas results in carbon-free AlN film growth as low as 100 °C. The reason for the deposition of high quality films at such low temperatures resides with the Hoffman transamination reaction between the primary amido unit and ammonia. The crystallinity, bandgap and refractive index for the AlN grown by APCVD using [Al(NMe<sub>2</sub>)<sub>3</sub>]<sub>2</sub> and NH<sub>3</sub> are dependent on the deposition temperature. Films grown at 100 - 200 °C are amorphous and have a low bandgap and low refractive index. Above 300 °C, the films are crystalline, and have a refractive index close to that of bulk AlN (1.99 - 2.02), with a bandgap (≤ 5.77 eV) approaching the values reported for polycrystalline AlN (5.8 - 5.9 eV). </para>
    </section>
    <section id="id3003373">
      <title>Bibliography</title>
      <list id="id3185793" list-type="bulleted">
        <item>J. L. Dupuie and E. Gulari, <emphasis effect="italics">J. Vac. Sci. Technol. A</emphasis>, 1992, <emphasis effect="bold">10</emphasis>, 18. </item>
        <item>D. M. Hoffman, <emphasis effect="italics">Polyhedron</emphasis>, 1994, <emphasis effect="bold">13</emphasis>, 1169.</item>
        <item>L. V. Interrante, W. Lee, M. McConnell, N. Lewis, and E. Hall, <emphasis effect="italics">J. Electrochem. Soc.</emphasis>, 1989, <emphasis effect="bold">136</emphasis>, 472.</item>
        <item>H. M. Manasevit, F. M. Erdmann, and W. I. Simpson, <emphasis effect="italics">J. Electrochem. Soc.</emphasis>, 1971, <emphasis effect="bold">118</emphasis>, 1864.</item>
        <item>Y. Pauleau, A. Bouteville, J.J. Hantzpergue, J. C Remy, and A. Cachard, <emphasis effect="italics">J. Electrochem. Soc.</emphasis>, 1980, <emphasis effect="bold">127</emphasis>, 1532. </item>
        <item>Y. Someno, M. Sasaki, and T. Hirai, <emphasis effect="italics">Jpn. J. Appl. Phys.</emphasis>, 1990, <emphasis effect="bold">29</emphasis>, L358.</item>
      </list>
    </section>
  </content>
</document>

File: modules/m27846/index.cnxml
<document xmlns="http://cnx.rice.edu/cnxml" xmlns:md="http://cnx.rice.edu/mdml">
  <title>Selecting a Molecular Precursor for Chemical Vapor Deposition</title>
  <metadata>
  <md:content-id>m27846</md:content-id><md:title>Selecting a Molecular Precursor for Chemical Vapor Deposition</md:title>
  <md:abstract/>
  <md:uuid>e7867d54-eb3b-4481-b99c-e8ac02483095</md:uuid>
</metadata>

<content>
    <section id="id1164509513675">
      <title>Introduction</title>
      <para id="id8591202"> The proven utility of chemical vapor deposition (CVD) in a wide range of electronic materials systems (semiconductors, conductors, and insulators) has driven research efforts to investigate the potential for thin film growth of other materials, including: high temperature superconducting metal oxides, piezoelectric material, etc. Moreover, CVD potentially is well suited for the preparation of thin films on a wide range of substrates, including those of nonplanar geometries. CVD offers the advantages of mild process conditions (i.e., low temperatures), control over microstructure and composition, high deposition rates, and possible large scale processing. As with any CVD process, however, the critical factor in the deposition process has been the selection of precursors with suitable transport properties. </para>
    </section>
    <section id="id1164509367715">
      <title>Factors in selecting a CVD precursor molecule</title>
      <para id="id1164509366107">The following properties are among those that must be considered when selecting suitable candidates for a CVD precursor:</para>
      <list id="id1164520819559" list-type="enumerated" number-style="arabic">
        <item>The precursor should be either a liquid or a solid, with sufficient vapor pressure and mass transport at the desired temperature, preferably below 200 °C. Liquids are preferred over solids, due to the difficulty of maintaining a constant flux of source vapors over a non-equilibrium percolation (solid) process. Such non-bubbling processes are a function of surface area, a non-constant variable with respect both to time and particle size. The upper temperature limit is not dictated by chemical factors; rather, it is a limitation imposed by the stability of the mass flow controllers and pneumatic valves utilized in commercial deposition equipment. It must be stressed that while the achievement of an <emphasis effect="italics">optimum</emphasis> vapor pressure for efficient utilization as an industrially practicable source providing high film growth rates (&gt;10 Torr at 25 °C) is a worthy goal, the usable pressure regimes are those in which evaluation can be carried out on compounds which exhibit vapor pressures exceeding 1 Torr at 100 °C.</item>
        <item>The precursor must be chemically and thermally stable in the region bordered by the evaporation and transport temperatures, even after prolonged use. Early workers were plagued by irreproducible film growth results caused by premature decomposition of source compounds in the bubbler, in transfer lines, and, basically everywhere <emphasis effect="italics">except</emphasis> on the substrate. Such experiences are to be avoided! </item>
        <item>By its very nature, CVD demands a decomposable precursor. This generally is accomplished thermally; however, the plasma-enhanced growth regime has seen much improvement. In addition, photolytic processes have tremendous potential. Nevertheless, the precursor must be thermally robust <emphasis effect="italics">until deposition conditions are employed</emphasis>.</item>
        <item>The precursor should be relatively easy to synthesize, ensuring sufficient availability of material for testing and fabrication. It also is important that the synthesis of the compound be reproducible. It should be simple to prepare and purify to a relatively high level of purity. It should be non-toxic and <emphasis effect="italics">environmentally friendly</emphasis> (i.e., as low a toxicity as can be attained, given the fundamental toxicity of particular elements such as mercury, thallium, barium, etc.). It should be routine to reproduce and scale-up the preparation for further developmental studies. It should utilize readily available starting reagents, and proceed by a minimum number of chemical transformations in order to minimize the cost.</item>
        <item>Due to handling considerations, the source should be oxidatively, hydrolytically, thermally and photochemically stable under normal storage conditions, in addition the precusor should resist oligomerization (in the solid, liquid, or gaseous states). It is worth noting that practitioners of metal organic CVD (MOCVD), especially for 13-15 materials have of necessity become expert in the handling of very toxic, highly air sensitive materials. </item>
      </list>
      <para id="id1164520278670">Historically, researchers were limited in their choices of precursors to those that were readily known and commercially available. It must be emphasized that <emphasis effect="italics">none</emphasis> of these previously known compounds had been designed specifically to serve as vapor phase transport molecules for the associated element. Thus, the scope was often limited to what was commercially available. However, as new compounds have now been made with the specific goal of providing ideal CVD precursors the choice to academia and industry has increased. </para>
    </section>
    <section id="id1164515119245">
      <title>Bibliography</title>
      <list id="id8807087" list-type="bulleted">
        <item>G. B. Stringfellow, <emphasis effect="italics">Organometallic Vapor Phase Epitaxy: Theory and Practice</emphasis>, Academic Press, New York (1989).</item>
      </list>
    </section>
  </content>
</document>

File: modules/m29774/index.cnxml
<document xmlns="http://cnx.rice.edu/cnxml" xmlns:md="http://cnx.rice.edu/mdml">
  <title>Liquid Phase Deposition</title>
  <metadata>
  <md:content-id>m29774</md:content-id><md:title>Liquid Phase Deposition</md:title>
  <md:abstract/>
  <md:uuid>35e25529-c178-4c79-b010-1ec8607eca28</md:uuid>
</metadata>

<content>
    <section id="id3248751">
      <title>Introduction</title>
      <para id="id8689891">Silicon dioxide (silica, SiO<sub>2</sub>) has been the most researched chemical compound apart from water. Silica has been used throughout history, for example, flint, which when sharpened formed one of humanities first tools. Crystalline silica, or sand, was melted into glass as early as 5000 B.C., birthing a technology that has gained sophistication in modern times. Silicon is the second most plentiful element in the Earth’s crust, the most plentiful being oxygen. It is thus surprising that it was not until 1800 that silica was named a compound by Sir Humphry Davy. He, however, failed to isolate its components via electrolysis, and it is Jöns Jacob Berzelius who is thus credited with discovering silica in 1824. He heated potassium fluorosilicate with potassium metal and, after purifying the product of this reaction with water, produced amorphous silica powder. </para>
      <para id="id4007603">The most common forms of silica employed in industry include α-quartz, vitreous silica, silica gel, fumed silica and diatomaceous earth. Synthetic quartz is hydrothermally grown from a seed crystal, with aqueous NaOH and vitreous SiO<sub>2</sub>, at 400 °C and 1.7 kbar. Because it is a piezoelectric material, it is used in crystal oscillators, transducers, pickups and filters for frequency control and modulation. Vitreous silica is super cooled liquid silica used in laboratory glassware, protective tubing sheaths and vapor grown films. Silica gel is formed from the reaction of aqueous sodium silicate with acid, after which it is washed and dehydrated. Silica gel is an exceptionally porous material with numerous applications including use as a dessicant, chromatographic support, catalyst substrate and insulator. Pyrogenic or fumed silica is produced by the high temperature hydrolysis, in an oxyhydrogen flame, of SiCl<sub>4</sub>. Its applications include use as a thickening agent and reinforcing filler in polymers. Diatomaceous earth, the ecto-skeletons of tiny unicellular marine algae called diatoms, is mined from vast deposits in Europe and North America. Its primary use is in filtration. Additional applications include use as an abrasive, insulator, filler and a lightweight aggregate. </para>
      <para id="id5528465">Methods of colloidal growth and thin film deposition of amorphous silica have been investigated since 1925. The two most common and well-investigated methods of forming SiO<sub>2</sub> in a sol or as a film or coating are condensation of alkoxysilanes (known as the Stober method) and hydrolysis of metal alkoxides (the Iler or dense silica [DS] process). </para>
    </section>
    <section id="id1171170324731">
      <title>Liquid phase deposition (LPD)</title>
      <para id="id1171170366965"> LPD is a method for the “non-electrochemical production of polycrystalline ceramic films at low temperatures.” LPD, along with other aqueous solution methods [chemical bath deposition (CBD), successive ion layer adsorption and reaction (SILAR) and electroless deposition (ED) with catalyst] has developed as a potential substitute for vapor-phase and chemical-precursor systems. Aqueous solution methods are not dependent on vacuum systems or glove boxes, and the use of easily acquired reagents reduces reliance on expensive or sensitive organometallic precursors. Thus, LPD holds potential for reduced production costs and environmental impact. Films may be deposited on substrates that might not be chemically or mechanically stable at higher temperatures. In addition, the use of liquid as a deposition medium allows coating of non-planar substrates, expanding the range of substrates that are capable of being coated. Aqueous deposition techniques have not reached the level of maturation that vapor-phase techniques have in respect to a high level of control over composition, microstructure and growth rates of the resulting films, but their prospect makes them attractive for research. </para>
      <para id="id3427216">LPD generally refers to the formation of oxide thin films, the most common being SiO<sub>2</sub>, from an aqueous solution of a metal-fluoro complex [MF<sub>n</sub>]<sup>m-n</sup>, which is slowly hydrolyzed using water, boric acid or aluminum metal. Addition of water drives precipitation of the oxide. Boric acid and aluminum work as fluoride scavengers, rapidly weakening the fluoro complex and precipitating the oxide. These reactants are added either drop wise or outright, both methods allowing for high control of the hydrolysis reaction and of the solution’s supersaturation. Film formation is accomplished from highly acidic solutions, in contrast to the basic or weakly acidic solutions used in chemical bath deposition. </para>
      <para id="id5898660">A generic description of the LPD reaction is shown in <link target-id="eip-128"/>, where <emphasis effect="italics">m</emphasis> is the charge on the metal cation. If the concentration of water is increased or the concentration of hydrofluoric acid (HF) is decreased, the equilibrium will be shifted toward the oxide. Use of boric acid or aluminum metal will accomplish the latter, see <link target-id="eip-206"/> and <link target-id="eip-726"/>. The most popular of these methods for accomplishing oxide formation has been through the addition of boric acid. </para>
 
     <equation id="eip-128"><media id="id1171177089959_media" alt="">
          <image mime-type="image/jpg" src="../../media/graphics1-14a0.jpg" id="id1171177089959__onlineimage" width="350" print-width="3in"/>
        </media></equation>






      <equation id="eip-206">      <media id="id1171175354300_media" alt="">
          <image mime-type="image/jpg" src="../../media/graphics2-25d6.jpg" id="id1171175354300__onlineimage" width="350" print-width="3in"/>
        </media></equation>

  


      <equation id="eip-726">        <media id="id1171175275471_media" alt="">
          <image mime-type="image/jpg" src="../../media/graphics3-597b.jpg" id="id1171175275471__onlineimage" width="350" print-width="3in"/>
        </media>
</equation>



      <para id="id7803812">The first patent using liquid phase deposition (LPD) of silicon dioxide via fluorosilicic acid solutions (H<sub>2</sub>SiF<sub>6</sub>) was granted to the Radio Corporation of America (RCA) in 1950. RCA used LPD as a method for coating anti-reflective films on glass, but the patent promised further applications. Since this initial patent there have been many further patents and papers utilizing this method, in variable forms, to coat substrates, usually silicon, with silicon dioxide. The impetus behind this work is to create an alternative to the growth of insulator coatings by thermal oxidation or chemical vapor deposition (CVD) for planar silicon chip technology. Thermal oxidation and CVD are performed at elevated temperatures, requiring a higher output of energy and more complicated instrumentation than that of LPD. The most simple and elegant of the LPD methods uses only water to catalyze silica thin film growth on silicon from a solution of fluorosilicic acid supersaturated with silicon dioxide, <link target-id=" eip-433"/>. </para>

      <equation id="eip-433">        <media id="id7535956_media" alt="">
          <image mime-type="image/jpg" src="../../media/graphics4-a176.jpg" id="id7535956__onlineimage" width="350" print-width="3in"/>
        </media>
</equation>



      <para id="id7313348">The amount of water reacted with the supersaturated fluorosilicic acid solution controls both the growth rate and incorporation of fluorine into the resulting silica matrix. Both growth rate and fluorine content increase with increased addition of water. Ultimately this “dilution” affects the optical properties of the resulting silica film; an increased amount of fluorine decreases its dielectric constant (and thus its refractive index). </para>
      <para id="id1171171285126"> To ensure a uniform film growth with LPD, the preparation of the surface to be coated is of utmost importance. Suitable treatments may involve the formation of surface hydroxides, the pre-deposition or self-assembly of an appropriate seed layer. The most efficient coverage is seen with silicon surfaces functionalized with hydroxy (-OH) groups prior to immersion in the growth solution. This can be achieved through appropriate etching of the silicon surface. It is proposed that the silanol (Si-OH) groups act to seed the growth of the silica film through condensation reactions with the silicic acid formed in the growth solution. </para>
      <para id="id1171178928484">Lee and co-workers and Homma separately propose that intermediate, hydrolyzed species, SiF<sub>n</sub>(OH)<sub>4-n</sub> (n &lt; 4), are formed by the reaction shown in <link target-id=" eip-987"/>. According to Lee, these species then react with the substrate surface to form a film. Homma proposes that fluorine-containing siloxanes are subsequently formed, which adsorb onto the surface where condensation and bonding occurs between the oligomers and surface hydroxyl groups. The former mechanism implies a molecular growth mechanism, whereas the latter implies homogeneous nucleation with subsequent deposition.</para>


      <equation id="eip-987">        <media id="id9017382_media" alt="">
          <image mime-type="image/jpg" src="../../media/graphics5-d4cd.jpg" id="id9017382__onlineimage" width="350" print-width="3in"/>
        </media>
</equation>




      <para id="id3159490">In concentrated fluorosilicic acid solutions silica can be dissolved to well beyond its solubility, forming fluorosilicon complexes such as [SiF<sub>6</sub>.SiF<sub>4</sub>]<sup>2-</sup>, <link target-id=" eip-971"/>. The bridged fluorosilicon complex has electron deficient silicon because of the high electronegativity of the bonded fluorines, creating weak Si-F bonds. These bonds are then prone to nucleophilic attack by water. The fluorine ion (F<sup>-</sup>) combines with the proton in this reaction to form hydrofluoric acid (HF). The product of this reaction can then react further with water to yield [SiF<sub>4</sub>(OH)<sub>2</sub>]<sup>2-</sup>, SiF<sub>4</sub> and HF. The high acidity of the solution then allows protons to react with [SiF<sub>4</sub>(OH)<sub>2</sub>]<sup>2-</sup> to form tetrafluorosilicate (SiF<sub>4</sub>) and water, <link target-id=" eip-30"/>. Hydrolysis of the SiF<sub>4</sub> will then yield the hexafluorosilicate anion, protons and silicic acid, <link target-id=" eip-850"/>. </para>
 
     <equation id="eip-971">        <media id="id1171173718857_media" alt="">
          <image mime-type="image/jpg" src="../../media/graphics6-abb0.jpg" id="id1171173718857__onlineimage" width="350" print-width="3in"/>
        </media>
</equation>



      <equation id="eip-30">        <media id="id1171171968727_media" alt="">
          <image mime-type="image/jpg" src="../../media/graphics7-f625.jpg" id="id1171171968727__onlineimage" width="350" print-width="3in"/>
        </media>
</equation>



      <equation id="eip-850">        <media id="id1171172483032_media" alt="">
          <image mime-type="image/jpg" src="../../media/graphics8-5142.jpg" id="id1171172483032__onlineimage" width="350" print-width="3in"/>
        </media>
</equation>



      <para id="id1171175235788">Silicic acid is adsorbed onto the surface of the substrate that has been introduced into the growth solution. Molecular growth of silica on the substrate surface is initialized in an acid catalyzed dehydration between the silicic acid and the silanol groups on the substrate surface. Si-O-Si bonds are formed, resulting in an initial silica coating of the surface. Following reactions between the initial silica coating and the monosilicic acid in solution result in further silica deposition and growth. Because of the presence of HF in the solution, the surface and growing silica matrix is subject to attack according to the reaction in <link target-id=" eip-199"/>. This explains the incorporation of a quantity of fluorine into the silica film. Additionally, it reveals that a certain amount of silica etching occurs along with growth. Because of the prevalence of the silicic acid in the solution, however, deposition is predominant.</para>


      <equation id="eip-199">        <media id="id1171171873494_media" alt="">
          <image mime-type="image/jpg" src="../../media/graphics9-95bd.jpg" id="id1171171873494__onlineimage" width="350" print-width="3in"/>
        </media>
</equation>





      <para id="id1171176597097">This proposed mechanism, which is more in depth than those proposed by Lee and Homma, elucidates what is experimentally proven. The deposition rate of the silica increases with addition of H<sub>2</sub>O because the nucleophilic attack of the fluorosilicon complex is then augmented, increasing the concentration of silicic acid in the growth solution. The H<sub>2</sub>O addition increases the reaction rate and thus the concentration of HF in the growth solution, resulting in greater incorporation of fluorine into the silica matrix because of HF attack of the deposited film. Additionally, Yeh’s mechanism supports a molecular growth model, i.e., heterogeneous growth, which represents a consensus of the body of research performed thus far. </para>
      <para id="id1171175287950">In a solution with dissolved ceramic precursors, nucleation and growth will occur either in solution (homogenous nucleation) or on the surfaces of introduced solid phases (heterogeneous nucleation). Successful film formation relies on the promotion of heterogeneous nucleation. Solubility generally depends on the solution pH and the concentration of the species in solution. As the solution crosses over from a solvated state to a state of supersaturation, film formation can occur. It is vital to assure that the state of supersaturation is one that promotes film growth and not homogeneous nucleation and precipitation. This concept is illustrated in <link target-id=" id1171172313541"/>. </para>



        <figure id="id1171172313541"><media id="id1171172313541_media" alt="">
            <image mime-type="image/jpg" src="../../media/graphics10-a5f3.jpg" id="id1171172313541__onlineimage" width="450" print-width="3.5in"/>
          </media>
        <caption>Idealized solubility diagram for film forming species in water. Adapted from B. C. Bunker, P. C. Rieke, B. J. Tarasevich, A. A. Campbell, G. E. Fryxall, G. L. Graff, L. Song, J. Liu, J. W. Virden, and G. L. McVay, <emphasis effect="italics">Science</emphasis>, 1994, <emphasis effect="bold">264</emphasis>, 48. </caption></figure>



      
      <para id="id3783645">Silica can be dissolved in fluorosilicic acid to well above its solubility in water, which is approximately 220 ppm (mg/L). Depending on the concentration of the fluorosilicic acid solution, it can contain up to 20% more silica than is implied by the formula H<sub>2</sub>SiF<sub>6</sub>. After saturation of the solution with SiO<sub>2</sub>, the solvated species is a mixture of fluorosilicates, which reacts as explained earlier. It must be emphasized that addition of water in this reaction is not simply dilution, but is the addition of a reactant, which places the solution in a metastable state (the blue area in <link target-id=" id1171172313541"/>) in preparation for the introduction of a suitable surface to seed the growth of silica. </para>
      <para id="id7273157"> Another important factor in solution growth methods is interfacial energy. When a substrate with lower interfacial energy than that of a growing homogeneous nucleus is introduced into a growth solution, heterogeneous growth is favored. Thus, a seeded growth mechanism by definition introduces a substrate of lower interfacial energy into a supersaturated solution, facilitating heterogeneous growth. Lower interfacial energies can be a product of surface modification, as well as a property of the materials’ natural state.</para>
      <section id="id4213789">
        <title>Comparing LPD to sol-gel</title>
        <para id="id1171175973971"> An alternative method to LPD for forming silica thin films is the sol-gel method. A sol is a colloidal dispersion of particles in a liquid. A gel is a material that contains a continuous solid matrix enclosing a continuous liquid phase. The liquid inhibits the solid from collapsing and the solid impedes release of the liquid. A formal definition of sol-gel processing is the “growth of colloidal particles and their linking together to form a gel.” This method describes both the hydrolysis and condensation of silicon alkoxides and the hydrolysis and condensation of aqueous silicates (the DS process).</para>
        <para id="id1171171228972">In the hydrolysis of silicon alkoxides, an alkoxide group is replaced with a hydroxyl group, <link target-id=" eip-784"/>. Further condensation reactions between alkoxyl groups or hydroxyl groups produce siloxane bonds, see <link target-id=" eip-950"/> and <link target-id=" eip-456"/>. </para>


        <equation id="eip-784">          <media id="id1171175630495_media" alt="">
            <image mime-type="image/jpg" src="../../media/graphics11-6e06.jpg" id="id1171175630495__onlineimage" width="350" print-width="3in"/>
          </media>
</equation>



        <equation id="eip-950">          <media id="id8341412_media" alt="">
            <image mime-type="image/jpg" src="../../media/graphics12-f0cf.jpg" id="id8341412__onlineimage" width="350" print-width="3in"/>
          </media>
</equation>




        <equation id="eip-456">          <media id="id6908782_media" alt="">
            <image mime-type="image/jpg" src="../../media/graphics13-d3f3.jpg" id="id6908782__onlineimage" width="350" print-width="3in"/>
          </media>
</equation>




        <para id="id1171176456885">Tetramethoxysilane [Si(OMe)<sub>4</sub>, TMOS] and tetraethylorthoxysilane [Si(OEt)<sub>4</sub>, TEOS] are the most commonly used precursors in silica sol-gel processing. The alkoxides are hydrolyzed in their parent alcohols, with a mineral acid or base catalyst, producing silicate gels that can be deposited as coatings. The Stober method, which utilizes this chemistry, relies on homogeneous nucleation to produce monodisperse sols. </para>
        <para id="id3418088">Iler’s DS method of silica film formation was originally patented as a pigment coating to increase dispersibility of titania particles for use in the paint industry. The DS method is based on the aqueous chemistry of silica and takes advantage of the species present in solution at varying pH. Below pH 7 three-dimensional gel networks are formed. Above pH 7 silica surfaces are quite negatively charged (<link target-id=" eip-830"/>), so that particle growth occurs without aggregation. The isoelectric point of silica is pH 2. Reactions above and below pH 2 are thought to occur through bimolecular nucleophilic condensation mechanisms. Above pH 2 an anionic species attacks a neutral species (<link target-id=" eip-795"/>) and below pH 2 condensation involves a protonated silanol (<link target-id=" eip-932"/>). The DS process has been utilized extensively in sol-gel coating technology and as a growth method for monodisperse and polydisperse sols. </para>


        <equation id="eip-830">          <media id="id1171176442093_media" alt="">
            <image mime-type="image/jpg" src="../../media/graphics14-602d.jpg" id="id1171176442093__onlineimage" width="350" print-width="3in"/>
          </media>
</equation>




        <equation id="eip-795">          <media id="id3856568_media" alt="">
            <image mime-type="image/jpg" src="../../media/graphics15-4c04.jpg" id="id3856568__onlineimage" width="350" print-width="3in"/>
          </media>
</equation>




        <equation id="eip-932">          <media id="id1171176135703_media" alt="">
            <image mime-type="image/jpg" src="../../media/graphics16-3858.jpg" id="id1171176135703__onlineimage" width="350" print-width="3in"/>
          </media>
</equation>




      </section>
    </section>
    <section id="id1171173724610">
      <title>Bibliography</title>
      <list id="id5249816" list-type="bulleted">
        <item>B. C. Bunker, P. C. Rieke, B. J. Tarasevich, A. A. Campbell, G. E. Fryxall, G. L. Graff, L. Song, J. Liu, J. W. Virden, and G. L. McVay, <emphasis effect="italics">Science</emphasis>, 1994, <emphasis effect="bold">264</emphasis>, 48. </item>
        <item>P.-H. Chang, C.-T. Huang, and J.-S. Shie, <emphasis effect="italics">J. Electrochem. Soc.</emphasis>, 1997, <emphasis effect="bold">144</emphasis>, 1144. </item>
        <item>J.-S. Chou and S.-C. Lee, <emphasis effect="italics">J. Electrochem. Soc.</emphasis>, 1994, <emphasis effect="bold">141</emphasis>, 3214. </item>
        <item>T. Homma, T. Katoh, Y. Yamada, and Y. Murao, <emphasis effect="italics">J. Electrochem. Soc.</emphasis>, 1993, <emphasis effect="bold">140</emphasis>, 2410. </item>
        <item>R. K. Iler, <emphasis effect="italics">The Chemistry of Silica Solubility, Polymerization, Colloid and Surface Properties, and Biochemistry</emphasis>, John Wiley &amp; Sons (1979). </item>
        <item id="id8973141">H. R. Jafry, E. A. Whitsitt, and A. R. Barron, <emphasis effect="italics">J. Mater. Sci</emphasis>., 2007, <emphasis effect="bold">42</emphasis>, 7381.</item>
        <item>T. Niesen and M. R. De Guire, <emphasis effect="italics">J. Electroceramics</emphasis>, 2001, <emphasis effect="bold">6</emphasis>, 169. </item>
        <item>N. Ozawa, Y. Kumazawa, and T. Yao, <emphasis effect="italics">Thin Solid Films</emphasis>, 2002, <emphasis effect="bold">418</emphasis>, 102. </item>
        <item>W. Stober, A. Fink, and E. Bohn, <emphasis effect="italics">J. Colloid Interface Sci.</emphasis>, 1968, <emphasis effect="bold">26</emphasis>, 62. </item>
        <item>D. Whitehouse, <emphasis effect="italics">Glass of the Roman Empire</emphasis>, Corning (1988). </item>
        <item>E. A. Whitsitt and A. R. Barron, <emphasis effect="italics">Nano Lett</emphasis>., 2003, <emphasis effect="bold">3</emphasis>, 775.</item>
        <item id="id1171175649379">E. A. Whitsitt and A. R. Barron, <emphasis effect="italics">Chem. Commun</emphasis>., 2003, 1042.</item>
        <item>E. A. Whitsitt and A. R. Barron, <emphasis effect="italics">J. Colloid Interface Sci</emphasis>., 2005, <emphasis effect="bold">287</emphasis>, 318.</item>
        <item>C.-F. Yeh, C.-L. Chen, and G.-H. Lin, <emphasis effect="italics">J. Electrochem. Soc.</emphasis>, 1994, <emphasis effect="bold">141</emphasis>, 3177. </item>
      </list>
    </section>
  </content>
</document>
