Repository: cnx-user-books/cnxbook-chemistry-of-electronic-materials

# Chemistry of Electronic Materials
_Chemistry of Electronic Materials_ is a book that was published on [cnx.org](https://cnx.org/).

An ebook can be downloaded [here](https://github.com/cnx-user-books/cnxbook-chemistry-of-electronic-materials/releases/latest), and the book can be viewed online [here](https://github.com/cnx-user-books/cnxbook-chemistry-of-electronic-materials/releases/latest).

File: modules/m33811/index.cnxml
<document xmlns="http://cnx.rice.edu/cnxml">
  <title>Photolithography</title>
  <metadata xmlns:md="http://cnx.rice.edu/mdml">
  <md:content-id>m33811</md:content-id>
  <md:title>Photolithography</md:title>
  <md:abstract/>
  <md:uuid>fd6647f3-ae19-4657-918d-13e48a3fbd42</md:uuid>
</metadata>

  <content>
    <note id="eip-351">This module is based upon the Connexions module entitled <emphasis effect="italics">Photolithography</emphasis> by Bill Wilson. </note><para id="para1">Actually, implants (especially for moats) are
      usually done at a sufficiently high energy so that the dopant
      (phosphorus) is already pretty far into the substrate (often
      several microns or so), even before the diffusion starts. The
      anneal/diffusion moves the impurities into the wafer a bit more,
      and as we shall see also makes the n-region grow larger. 
    </para>
    
    <para id="para2">"The n-region"!  We have not said a thing about
      how we make our moat in only certain areas of the wafer. From
      the description we have so far, is seems we have simply built an
      n-type layer over the whole surface of the wafer. This would be
      bad! We need to come up with some kind of "window" to
      only permit the implanting impurities to enter the silicon wafer
      where we want them and not elsewhere. We will do this by
      constructing an implantation "barrier". 
    </para>

    <para id="para3">To do this, the first thing we do is grow a layer
      of silicon dioxide over the entire surface of the wafer. We
      talked about oxide growth when we were discussing MOSFETs but
      let's go into a little more detail. You can grow oxide in either
      a dry oxygen atmosphere, or in a an atmosphere which contains
      water vapor, or steam. In <link target-id="fig1"/>, we show oxide
      thickness as a function of time for growth with steam. Dry O<sub>2</sub>

      does not behave too much differently, the rate is just somewhat
      slower.
</para>

      <figure id="fig1"><media id="id1170680808496" alt=""><image src="../../media/5.12.png" mime-type="image/png" width="300" print-width="3in"/></media>
      <caption>A plot of oxide thickness as a function of time. </caption></figure>


<para id="paranew41">
      On top of the oxide, we are now going to deposit yet another
      material. This is silicon nitride, Si<sub>3</sub>N<sub>4</sub> 

    
      or just plain "nitride" as it is usually
      called. Silicon nitride is deposited through a method called
      chemical vapor deposition or "CVD". The usual technique is to
      react dichlorosilane and ammonia in a hot walled low pressure
      chemical vapor deposition system (LPCVD). The reaction is:
</para>


      <equation id="eqn1"><media id="id58_media" alt="">
<image mime-type="image/jpg" src="../../media/Eq58.jpg" id="id58__onlineimage" width="500" print-width="4.5in"/>
</media>
</equation>

<para id="paranew42">
      Silicon nitride is a good barrier for impurities, oxygen and
      other things which do not want to get into the wafer. Take a
      look at <link target-id="fig2"/> and see what we have so far. A
      word about scale and dimensions. The silicon wafer is about
      250 μm thick (about 0.01") since it has to be strong enough
      not to break as it is being handled. The two deposited layers
      are each about 1 μm thick, so they should actually be drawn as
      lines thinner than the other lines in the figure. This would
      obviously make the whole idea of a sketch ridiculous, so we will
      leave things distorted as they are, keeping in mind that the
      deposited and diffused layers are actually
      much thinner than the rest of wafer, which
      really does not do anything except support the active circuits
      up on top. 
</para>

      <figure id="fig2"><media id="id1170680142893" alt=""><image src="../../media/5.13.png" mime-type="image/png" width="250" print-width="2.5in"/></media>
      <caption>Initial wafer configuration. </caption></figure>

<para id="paranew43">
      Now what we want to do is remove part of
      the nitride, so we can make our n-well, but not put in
      phosphorous where do not want it. We do this with a processes
      called <emphasis effect="italics">photolithography</emphasis> and <emphasis effect="italics">etching</emphasis> 
      respectively. First thing we do is coat the wafer with yet
      another layer of material. This is a liquid called
      photoresist and it is applied through a process
      called spin-coating. The wafer is put on a vacuum
      chuck, and a layer of liquid photoresist is sprayed uncap of the
      wafer. The chuck is then spun rapidly, getting to several
      thousand RPM in a small fraction of a second. Centrifugal force
      causes the resist to spread out uniformly across the wafer
      surface. The solvent for the
      photoresist is quite volatile and so the layer of photoresist
      dries while the wafer is still spinning, resulting in a thin,
      uniform coating across the wafer <link target-id="fig3"/>.
</para>

      <figure id="fig3"><media id="id1170686272673" alt=""><image src="../../media/5.14.png" mime-type="image/png" width="250" print-width="2.5in"/></media>
      <caption>After the photoresist is spun on. </caption></figure>




<para id="paranew44">The name "photoresist" gives some clue as to what this stuff
      is. Basically, photoresist is a polymer mixed with some kind of
      light sensitizing compound. In positive
      photoresist, wherever light strikes it, the polymer is weakened,
      and it can be more easily removed with a solvent during the
      development  process. Conversely,
      negative photoresist is strengthened when
      it is illuminated with light, and is more resistant to the
      solvent than is the unilluminated photoresist. Positive resist
      is so-called because the image of the developed photoresist on
      the wafer looks just like the mask that was used to create
      it. Negative photoresist makes an image which is the opposite of
      what the mask looks like. 
    </para>

    <para id="para4">We have to come up with some way of selectively
      illuminating certain portions of the photoresist. Anyone who has
      ever seen a projector know how we can do this. But, since we
      want to make small things, not big ones, we
      will change around our projector so that it makes a smaller
      image, instead of a bigger one. The instrument that projects the
      light onto the photoresist on the wafer is called a
      projection printer or stepper <link target-id="fig4"/>.
</para>


      <figure id="fig4"><media id="id1170674422229" alt=""><image src="../../media/5.15.png" mime-type="image/png" width="250" print-width="2.5in"/></media> 
      <caption>A schematic of a stepper configuration. </caption></figure>

<para id="paranew45">
      As shown in <link target-id="fig4"/>, the stepper consists of
      several parts. There is a light source (usually a mercury vapor
      lamp, although ultra-violet excimer lasers are also starting to
      come into use), a condenser lens to image the light source on
      the mask or reticle. The mask contains
      an image of the pattern we are trying the place on
      the wafer. The projection lens then makes a reduced (usually 5x)
      image of the mask on the wafer. Because it would be far too
      costly, if not just plain impossible, to project onto the whole
      wafer all at once, only a small selected area is printed at one
      time. Then the wafer is scanned or
      stepped into a new position, and the image is
      printed again. If previous patterns have already been formed on
      the wafer, TV cameras, with artificial intelligence algorithms
      are used to align  the current image with the
      previously formed features. The stepper moves the whole surface
      of the wafer under the lens, until the wafer is completely
      covered with the desired pattern. A stepper is  one of the most important pieces of
      equipment in the whole IC fab however, since it determines what
      the minimum feature size on the circuit will be. 
    </para>

    <para id="para5">After exposure, the photoresist is placed in a
      suitable solvent, and "developed". Suppose for our example the
      structure shown in <link target-id="fig5"/> is what results from
      the photolithographic step.
</para>

      <figure id="fig5"><media id="id8899814" alt=""><image src="../../media/5.16.png" mime-type="image/png" width="250" print-width="2.5in"/></media>
      <caption>After photoresist exposure and development. </caption></figure>



<para id="paranew46">
      The pattern that was used in the photolithographic (PL) step
      exposed half of our area to light, and so the photoresist (PR)
      in that region was removed upon development. The wafer is now
      immersed in a hydrofluoric acid (HF) solution. HF acid etches
      silicon nitride quite rapidly, but does not etch silicon dioxide
      nearly as fast, so after the etch we have what we see in <link target-id="fig6"/>.
</para>



      <figure id="fig6"><media id="id1170676394920" alt=""><image src="../../media/5.17.png" mime-type="image/png" width="250" print-width="2.5in"/></media>
      <caption>After the nitride etch step. </caption></figure>

<para id="paranew47">
      We now take our wafer, put it in the ion
      implanter and subject it to a "blast" of phosphorus ions <link target-id="fig7"/>.

</para>

      <figure id="fig7"><media id="id1170680719875" alt=""><image src="../../media/5.18.png" mime-type="image/png" width="250" print-width="2.5in"/></media>
      <caption>Implanting phospohrus. </caption></figure>


<para id="paranew48">
      The ions go right through the oxide layer on the RHS, but stick
      in the resist/nitride layer on the LHS of our structure.

    </para>
  </content>
  
</document>

File: modules/m16627/index.cnxml (part 2 of 2)
<document xmlns="http://cnx.rice.edu/cnxml">
          <para id="id13293092">The etching reaction is highly dependent on the relative ratios of the etchant reagents. Thus, if an HF-rich solution is used, the reaction is limited by the oxidation step, <link target-id="eip-825"/>, and the etching is anisotropic, since the oxidation reaction is sensitive to doping, crystal orientation, and defects. In contrast, the use of a HNO<sub>3</sub>-rich solution produces isotropic etching since the dissolution process is rate limiting (<link target-id="id12063324"/>). The reaction of HNO<sub>3</sub>-rich solutions has been found to be diffusion-controlled over the temperature range 20 - 50 °C (<link target-id="id12549796"/>), and is therefore commonly employed for removing work damage produced during wafer fabrication. The boundary layer thickness (<link target-id="id7257969"/>) and therefore the dimensional control over the wafer is controlled by the rotation rate of the wafers. A common etch formulation is a 4:1:3 mixture of HNO<sub>3</sub> (79%), HF (49%), and MeCO<sub>2</sub>H (99%). There are some etchant formulations that are based on alternative (or additional) oxidizing agents, such as: 
Br<sub>2</sub>, I<sub>2</sub>, and KMnO<sub>4</sub>. </para>
          <para id="id12710662">Alkaline etching (KOH/H<sub>2</sub>O or NaOH/H<sub>2</sub>O) is by nature anisotropic and the etch rate depends on the number of dangling bonds which in turn are dependent on the surface orientation. Since etching is reaction rate limited no rotation of the wafers is necessary and excellent uniformity over large wafers is obtained. Alkaline etchants are used with large wafers where dimensional uniformity is not maintained during lapping. A typical formulation uses KOH in a 45% weight solution in H<sub>2</sub>O at 90 °C. </para>
        </section>
        <section id="id-129429962673">
          <title>Etching gallium arsenide </title>
          <para id="id13060769">Although a wide range of etches have been investigated for GaAs, few are truly isotropic. This is because the surface activity of the (111) Ga and (111) As faces are very different. The As rich face is considerably more reactive than the Ga rich face, thus under identical conditions it will etch faster. As a result most etches give a polished surface on the As face, but the Ga face tends to appear cloudy or frosted due to the highlighting of surface features and crystallographic defects. </para>
          <para id="id13060774">As with silicon the etch systems involve oxidation and complexation. However, in the case of GaAs the gallium is already fully oxidized (formally Ga<sup>3+</sup>), thus, it is the arsenic (formally the arsenide ion, As<sup>3-</sup> that is oxidized by a suitable oxidizing agent (e.g., H<sub>2</sub>O<sub>2</sub>) to the soluble oxide, As<sub>2</sub>O<sub>3</sub>, <link target-id="eip-892"/>. The gallium ions form the oxide Ga<sub>2</sub>O<sub>3</sub> via the hydroxide, <link target-id="eip-965"/>. Both oxides are soluble in acid solutions, resulting in their removal from the surface. </para>
          <equation id="eip-892"><media id="id11111117_media" alt="">        <image mime-type="image/jpg" src="../../media/Eq 7.jpg" id=" id11111117__onlineimage" width="300" print-width="3in"/></media></equation><equation id="eip-965"><media id="id11111118_media" alt="">        <image mime-type="image/jpg" src="../../media/Eq 8.jpg" id=" id11111118__onlineimage" width="300" print-width="3in"/></media></equation>
          
          <para id="id10599095">The peroxide based oxidative etches for GaAs are divided into acidic and basic etches. The composition and application of some of these systems are summarized in <link target-id=" id13465923 "/>. The most widely used of these is H<sub>2</sub>SO<sub>4</sub>/H<sub>2</sub>O<sub>2</sub>/H<sub>2</sub>O and is referred to as Caro's acid. The high viscosity of H<sub>2</sub>SO<sub>4</sub> results in diffusion-limited etching with high acid concentrations. Etches with low acid concentrations tend to be anisotropic. Phosphoric acid (H<sub>3</sub>PO<sub>4</sub>) or citric acid (<link target-id="id13301134"/>) may be exchanged for sulfuric acid (H<sub>2</sub>SO<sub>4</sub>). Replacement of the acid component with bases such as NH<sub>4</sub>OH or NaOH can result in near to truly isotropic etchants, although certain combinations can result in strong anisotropy.</para>
          <table id="id13465923" summary="The composition and application of selected etch systems for GaAs.">
<tgroup cols="6"><colspec colnum="1" colname="c1"/>
              <colspec colnum="2" colname="c2"/>
              <colspec colnum="3" colname="c3"/>
              <colspec colnum="4" colname="c4"/>
              <colspec colnum="5" colname="c5"/>
              <colspec colnum="6" colname="c6"/>
              <tbody>
             
                <row>

                  <entry><emphasis effect="bold">Formulation</emphasis> </entry>
                  <entry><emphasis effect="bold">Volume ratio</emphasis> </entry>
                  <entry><emphasis effect="bold">(100) etch rate (μm/min)</emphasis> </entry>
                  <entry><emphasis effect="bold">(110) etch rate (μm/min)</emphasis> </entry>
                  <entry><emphasis effect="bold">(111)As etch rate (μm/min)</emphasis> </entry>
                  <entry><emphasis effect="bold">(111)Ga etch rate (μm/min)</emphasis> </entry>
                </row>
                <row>
                  <entry>
H<sub>2</sub>SO<sub>4</sub>/ H<sub>2</sub>O<sub>2</sub>/ H<sub>2</sub>O 
</entry>
                  <entry>8:1:1</entry>
                  <entry>1.5</entry>
                  <entry>1.5</entry>
                  <entry>1.5</entry>
                  <entry>0.8</entry>
                </row>
                <row>
                  <entry>
H<sub>2</sub>SO<sub>4</sub>/ H<sub>2</sub>O<sub>2</sub>/ H<sub>2</sub>O </entry>
                  <entry>1:8:1</entry>
                  <entry>8.0</entry>
                  <entry>8.0</entry>
                  <entry>12.0</entry>
                  <entry>3.0</entry>
                </row>
                <row>
                  <entry>

H<sub>2</sub>SO<sub>4</sub>/ H<sub>2</sub>O<sub>2</sub>/ H<sub>2</sub>O </entry>
                  <entry>3:1:50</entry>
                  <entry>0.8</entry>
                  <entry>0.8</entry>
                  <entry>0.8</entry>
                  <entry>0.4</entry>
                </row>
                <row>
                  <entry>citric acid/ H<sub>2</sub>O<sub>2</sub>/ H<sub>2</sub>O</entry>
                  <entry>1:1:1</entry>
                  <entry>0.6</entry>
                  <entry>0.6</entry>
                  <entry>0.6</entry>
                  <entry>0.4</entry>
                </row>
                <row>
                  <entry>


NH<sub>4</sub>OH/ H<sub>2</sub>O<sub>2</sub>/ H<sub>2</sub>O

</entry>
                  <entry>1:700</entry>
                  <entry>0.3</entry>
                  <entry>0.3</entry>
                  <entry>0.3</entry>
                  <entry>0.3</entry>
                </row>
                <row>
                  <entry>NaOH/ H<sub>2</sub>O<sub>2</sub>/ H<sub>2</sub>O</entry>
                  <entry>1:0.76</entry>
                  <entry>0.2</entry>
                  <entry>0.2</entry>
                  <entry>0.2</entry>
                  <entry>0.2</entry>
                </row>
</tbody>
            








</tgroup><caption>The composition and application of selected etch systems for GaAs. </caption>
</table>
          <figure id="id13301134"><media id="id1166171522640" alt=""><image src="../../media/graphics14-4c5c.jpg" mime-type="image/jpeg" width="200" print-width="2in"/></media><caption>Structure of citric acid.</caption></figure>
          <para id="id13301158">One of the earliest etching systems for GaAs is based on the use of a dilute (ca. 0.05 vol.%) solution of bromine (Br<sub>2</sub>) in ethanol. The Br<sub>2</sub> acts as the oxidant, resulting in the formation of soluble bromides. The etch rate of this system is different for different crystallographic planes, i.e., the etch rates for the (111) As, (100), and (111) Ga faces are in the ratio 6:5:1, although more uniform etch rates are observed with high Br<sub>2</sub> concentrations (ca. 10 vol.%). These higher concentration solutions are used for the removal of damage due to cutting with the saw. </para>
        </section>
      </section>
      <section id="id-810973633871">
        <title>Polishing </title>
        <para id="id11876770">The purpose of polishing is to produce a smooth, specular surface on which device features can be defined by lithography. In order to allow for very large scale integration (VLSI) or ultra large scale integration (ULSI) fabrication the wafer must have a surface with a high degree of flatness. Variations less than 5 to 10 μm across the wafer diameter are typical flatness specifications. In addition, given the preceding steps, wafer polishing must not leave residual contamination or surface damage. The techniques of wafer polishing are derived from the glass lens industry, with some important modifications that have been developed to meet the special requirements of the microelectronics industry. </para>
        <section id="id-129374391523">
          <title>Differences between polishing and lapping </title>
          <para id="id11876809">If the surface of a wafer that has undergone lapping (or grinding) is examined with an electron microscope, cracks, ridges and valleys are observed. The top "relief layer" consists of peaks and valleys. Below this layer is a damaged layer characterized by microcracks, dislocations, slip and stress. <link target-id=" id10599956"/> shows a schematic representation of the abraded surface. Both of these layers must be removed completely prior to further fabrication. Decreasing the particle size of the abrasive during lapping only decreases the scale of the damage, but does not eliminate it entirely. In fact this surface damage is a characteristic of the brittle fracture of single crystal Si and GaAs, and occurs because during lapping the abrasive grains are moved across the surface under a pressure beyond that of the fracture strength of the wafer materials (Si or GaAs). In contrast to the mechanical abrasion employed in lapping, polishing is a mechano-chemical process during which brittle fracture does not occur. A polished wafer does not display any evidence of a relief surface such as that produced by lapping, even at highest resolution electron microscope. </para>
          <figure id="id10599956"><media id="id8133814" alt=""><image src="../../media/graphics15-ee99.jpg" mime-type="image/jpeg" width="500" print-width="4in"/></media><caption>Schematic representation of a cross sectional view of an abraded wafer surface prior to polishing.</caption></figure>
        </section>
        <section id="id-118939924155">
          <title>Process of Polishing </title>
          <para id="id10599988"><link target-id="id13362530"/> shows a schematic of the polishing process. Polishing may be conducted on single wafers or as a batch process depending on the equipment employed. Single wafer polishing is preferred for larger wafers and allows for better surface flatness. In both processes, wafers are mounted onto a fixture, by either wax or a composite Felx-Mount™, and pressed against the polishing pad. The polishing pad is usually made from an artificial fabric such as polyester felt-polyurethane laminate. Polishing is accomplished by a mechano-chemical process in which aqueous polishing slurry is dripped onto the polishing pad, see <link target-id="id13362530"/>. The polishing slurry performs both a chemical and mechanical process, and consists of fine silica (SiO<sub>2</sub>) particles (100 Å diameter) and an oxidizing agent. Aqueous sodium hydroxide (NaOH) is used for Si, while aqueous sodium chlorate (NaOCl) is preferred for GaAs. Suspending agents are usually added to prevent settling of the silica particles. Under the heat caused by the friction of the wafer on the polishing pad the wafer surface is oxidized, which is the chemical step, while in the mechanical step the silica particles in the slurry abrade the oxidized surface away. </para><figure id="id13362530"><media id="id5346418" alt=""><image src="../../media/graphics16-7ab5.jpg" mime-type="image/jpeg" width="350" print-width="3in"/></media><caption>Schematic representation of the wafer polishing process.</caption></figure>
          <para id="id13362554">In order to achieve a reasonable rate of removal of the relief and damaged layers and still obtain the highest quality surface, the polishing is done in two steps, stock removal and haze removal. The former is carried out with a higher concentration slurry and may proceed for about 30 minutes at a removal rate of 1 μm/min. Haze removal is performed with a very dilute slurry, a softer pad with a reaction time of about 5 to 10 minutes, during which the total amount of material removed is only about 1 μm. Due to the active chemical reaction between the wafer and the polishing agent, the wafers must be rinsed in deionized water immediately after polishing to prevent haze or stains from reforming. </para>
          <para id="id13362582">There are many variables that will influence the rate and quality of polishing. High pressure results in a higher polishing rate, but excessive pressure may cause non-uniform polishing, excessive heat generation and fast pad wear. The rate of polishing is increased with higher temperatures but this may also lead to haze formation. High wheel speeds accelerate the polishing rate but can raise the temperature and also results in problems in maintaining a uniform flow of slurry across the pad. Dense slurry concentrations increase the polishing rate but are more costly. The pH of the slurry solution can also affect the polishing rate, for example the polishing rate of Si gradually increases with increased pH (higher basicity) until a pH of about 12 where a dramatic decrease is observed. In general, the optimum polishing process for a given facility depends largely upon the interplay of product specification, yields, cost, and quality considerations and must be developed uniquely. The wafer polishing process does not improve the wafer flatness and, at best, polishing will not degrade the wafer flatness achieved in the lapping operation. </para>
        </section>
      </section>
      <section id="id-539491042307">
        <title>Cleaning </title>
        <para id="id13362616">During the processes described above, semiconductor wafers are subjected to physical handling that leads to significant contamination. Possible sources of physical contamination include: </para>
        <list id="eip-680" list-type="enumerated" number-style="lower-alpha"><item>airborne bacteria, </item>
<item>grease and wax from cutting oils and physical handling, </item>
<item>abrasive particulates (usually, silica, silicon carbide, alumina, or diamond dust) from lapping, grinding or sawing operations,</item>
<item>plasticizers which are derived from containers and wrapping in which the wafers are handled and shipped. </item></list><para id="eip-903">Chemical contamination may also occur as a result of improper cleaning after etch steps. Light-metal (especially sodium and potassium) species may be traced to impurities in etchant solutions and are chemisorbed on to the surface where they are particularly problematical for metal oxide semiconductor (MOS) based devices, although higher levels of such impurities are tolerable for bipolar devices. Heavy metal impurities (e.g., Cu, Au, Fe, and Ag) are usually caused by electrodeposition from etchant solutions during fabrication. While wafers are cleaned prior to shipping, contamination accumulated during shipping and storage necessitates that all wafers be subjected to scrupulous cleaning prior to fabrication. Furthermore, cleaning is required at each step during the fabrication process. Although wafer cleaning is a vital part of each fabrication step, it is convenient to discuss cleaning within the general topic of wafer fabrication. </para><section id="id-624598870767">
          <title>Cleaning silicon </title>
          <para id="id12712193">The first step in cleaning a Si wafer is removal of all physical contaminants. These contaminates are removed by rinsing the wafer in hot organic solvents such as 1,1,1-trichloroethane (Cl<sub>3</sub>CH<sub>3</sub>) or xylene (C<sub>6</sub>H<sub>4</sub>Me<sub>2</sub>), accompanied by mechanical scrubbing, ultrasonic agitation, or compressed gas jets. Removal of the majority of light metal contaminants is accomplished by rinsing in hot deionized water, however, complete removal requires a further more aggressive cleaning process. The most widely used cleaning method in the Si semiconductor industry is based on a two step, two solution sequence known as the “RCA Cleaning Method”. </para>
          <para id="id13009278">The first solution consists of H<sub>2</sub>O-H<sub>2</sub>O<sub>2</sub>-NH<sub>4</sub>OH in a volume ratio of 5:1:1 to 7:2:1, which is used to remove organic contaminants and heavy metals. The oxidation of the remaining organic contaminants by the hydrogen peroxide (H<sub>2</sub>O<sub>2</sub>) produces water soluble products. Similarly, metal contaminants such as cadmium, cobalt, copper, mercury, nickel, and silver are solubilized by the NH<sub>4</sub>OH through the formation of soluble amino complexes, e.g., <link target-id="eip-293"/>. </para>
          <equation id="eip-293"><media id="id11111119_media" alt="">        <image mime-type="image/jpg" src="../../media/Eq 9.jpg" id=" id11111119__onlineimage" width="300" print-width="3in"/></media></equation>
          <para id="id13008949">The second solution consists of H<sub>2</sub>O-H<sub>2</sub>O<sub>2</sub>-HCl in a 6:1:1 to 8:2:1 volume ratio and removes the Group I(1), II(2) and III(13) metals. In addition, the second solution prevents re-deposition of the metal contaminants. Each of the washing steps is carried out for 10 - 20 min. at 75 - 85 °C with rapid agitation. Finally, the wafers are blown dry under a stream of nitrogen gas. </para>
        </section>
        <section id="id-844248616477">
          <title>Cleaning GaAs </title>
          <para id="id12725113">In principle GaAs wafers may be cleaned in a similar manner to silicon wafers. The first step involves successive cleaning with hot organic solvents such as 1,1,1-trichloroethane, acetone, and methanol, each for 5-10 minutes. GaAs wafers cleaned in this manner may be stored under methanol for short periods of time. </para>
          <para id="id12725124">Most cleaning solutions for GaAs are actually etches. A typical solution is similar to the second RCA solution and consists of an 80:10:1 ratio of H<sub>2</sub>O-H<sub>2</sub>O<sub>2</sub>-HCl. This solution is generally used at elevated temperatures (70 °C) with short dip times since it has a very fast etch rate (4.0 μm/min). </para>
        </section>
      </section>
      <section id="id-466444384947">
        <title>Measurements, inspections and packaging </title>
        <para id="id12724863">Quality control measurements of the semiconductor crystal and subsequent wafer are performed throughout the process as an essential part of the fabrication of wafers. From crystal and wafer shaping through the final wafer finishing steps, quality control measurements are used to ensure that the materials meets customer specifications, and that problems can be corrected before they create scrap material and thus avoid further processing of reject material. Quality control measurements can be broadly classified into mechanical, electrical, structural, and chemical. </para>
        <para id="id12724868">Mechanical measurements are concerned with the physical dimensions of the wafer, including: thickness, flatness, bow, taper and edge contour. Electrical measurements usually include: resistivity and lateral resistivity gradient, carrier type and lifetime. Measurements giving information on the perfection of the semiconductor crystal lattice are classified in the structural category and include: testing for stacking faults, and dislocations. Routine chemical measurements are limited to the measurement of dissolved oxygen and carbon by Fourier transform infrared spectroscopy (FT-IR). Finished wafers are individually marked for the purpose of identification and traceability. Packaging helps protect the finished wafers from contamination during shipping and storage. </para>
        <para id="id12469354">Industry standards defining in detail how quality control measurements are to be made and determining the acceptable ranges for measured values have been developed by the American Society of Testing Materials (ASTM) and the Semiconductor Equipment and Materials Institute (SEMI). </para>
      </section>
      <section id="id-299942941558">
        <title>Bibliography</title>
        <list id="eip-6"><item>A. C. Bonora, <emphasis effect="italics">Silicon Wafer Process Technology: Slicing, Etching, Polishing</emphasis>, Semiconductor Silicon 1977, Electrochem. Soc., Pennington, NJ (1977). </item>
<item>L. D. Dyer, in <emphasis effect="italics">Proceeding of the low-cost solar array wafering workshop 1981</emphasis>, DoE-JPL-21012-66, Jet Propulsion Lab., Pasadena CA (1982). </item>
<item>J. C. Dyment and G. A. Rozgonyi, <emphasis effect="italics">J. Electrochem. Soc.</emphasis>, 1971, <emphasis effect="bold">118</emphasis>, 1346.</item>
<item>H. Gerischer and W. Mindt, <emphasis effect="italics">Electrochem. Acta</emphasis>, 1968, <emphasis effect="bold">13</emphasis>, 1329.</item>
<item>P. D. Green, <emphasis effect="italics">Solid State Electron.</emphasis>, 1976, <emphasis effect="bold">19</emphasis>, 815.</item>
<item>C. A. Harper and R. M. Sompson, <emphasis effect="italics">Electronic Materials &amp; Processing Handbook</emphasis>, McGraw Hill, New York, 2nd Edition.</item>
<item>S. Iida and K. Ito, <emphasis effect="italics">J. Electrochem. Soc.</emphasis>, 1971, <emphasis effect="bold">118</emphasis>, 768. </item>
<item>W. Kern, <emphasis effect="italics">J. Electrochem. Soc.</emphasis>, 1990, <emphasis effect="bold">137</emphasis>, 1887.</item>
<item>Y. Mori and N. Watanabe, <emphasis effect="italics">J. Electrochem. Soc.</emphasis>, 1978, <emphasis effect="bold">125</emphasis>, 1510.</item>
<item>D. L. Partin, A. G. Milnes, and L. F. Vassamillet, <emphasis effect="italics">J. Electrochem. Soc.</emphasis>, 1979, <emphasis effect="bold">126</emphasis>, 1581.</item>
<item>D. W. Shaw, <emphasis effect="italics">J. Electrochem. Soc.</emphasis>, 1966, <emphasis effect="bold">113</emphasis>, 958.</item>
<item>F. Snimura, <emphasis effect="italics">Semiconductor Silicon Crystal Technology</emphasis>, Academic Press, New York (1989). </item>
<item>D. R. Turner, <emphasis effect="italics">J. Electrochem. Soc.</emphasis>, 1960, <emphasis effect="bold">107</emphasis>, 810.</item>



</list>
        
        
        
        
        
        
        
        
        
        
        
        
        
        

    </section>
  </content>
</document>
